Repository: root-0-0-0-0-chmod-x-dreams/nornikel-hypothesis-fabric

# Фабрика гипотез

## Архитектура
```mermaid
flowchart TD
    %% --- Настройки стилей ---
    classDef default fill:#fff,stroke:#333,stroke-width:1.5px,color:#000,rx:10,ry:10;
    classDef db fill:#fff,stroke:#333,stroke-width:1.5px,shape:cylinder;
    classDef folder fill:#fff,stroke:#333,stroke-width:1.5px,shape:folder;
    classDef dashedOrange fill:#fff,stroke:#f90,stroke-width:1.5px,stroke-dasharray: 5 5;
    classDef dashedBlack fill:#fff,stroke:#333,stroke-width:1.5px,stroke-dasharray: 5 5;

    %% --- Определение узлов ---
    
    DataMD["<b>Данные в Markdown</b><br><br>* документы из<br>PDF с opendataloader<br>Word с docx2md<br>Excel с openpyxl + pandas<br><br>* PNG/JPG сохраняются в md<br>с одной единственной<br>ссылкой на картинку"]
    
    WebRet["<b>Ретрив страницы из интернета</b><br>- undetectable chromedriver<br>загрузка страницы<br>- анализ DOM, выделение<br>значимых блоков<br>- сбор текста, преобразование<br>в Markdown"]
    
    Chunker["<b>Чанкер</b><br>* очистка regexp<br>&nbsp;&nbsp;- пробелы, отступы<br><div style='border: 1.5px dashed #4caf50; padding: 4px; margin: 4px 0; border-radius: 4px;'><i>* картинка -><br>-> текстовое<br>представление<br>* разметка чанка</i><br>&nbsp;&nbsp;- Summary<br>&nbsp;&nbsp;- Questions</div>* metadata<br>&nbsp;&nbsp;- Заголовок<br>&nbsp;&nbsp;- Подзаголовок<br>&nbsp;&nbsp;- имя файла<br>&nbsp;&nbsp;- название фабрики"]
    
    ImageFolder[/"Папка с картинками"/]:::folder
    
    RabbitMQ[("очередь (Rabbit MQ)")]:::db
    VectorDB[("<b>Векторная БД</b><br>* Гибридный поиск<br>BM-25 + embed<br>* Единая структура<br>хранения чанка")]:::db
    
    Agent1["<b>ЛЛМ-агент 1 (DeepSeek)</b><br>* Генерирует топ Х<br>гипотез<br>* MCP:<br>&nbsp;&nbsp;- запрос в бд<br>&nbsp;&nbsp;<span style='border: 1.5px dashed red; padding: 2px; border-radius: 4px;'>- запрос к VLM</span><br>&nbsp;&nbsp;- интернет ретрив"]
    
    subgraph AgentsBox [ ]
        direction LR
        Agent2["<b>ЛЛМ-агент 2 (DeepSeek)</b><br>[ACTOR]<br>* Проверяет гипотезу<br>* Поиск источников (бд,<br>интернет избранные<br>источники Google<br>Scholar, Arxiv)<br>* Проверка источников<br>* Обоснование<br><br>Если не исправить<br>комментарии judge, то<br>отбросить гипотезу"]
        
        Agent3["<b>ЛЛМ-агент 3 (DeepSeek)</b><br>[JUDGE]<br>* Критикует гипотезу<br>* Поиск источников контраргументов<br>* Критика обоснования<br>* Отсутствующие блоки<br><br>Заканчивает цикл когда бинарные метрики<br>- полное корректное обоснование (1/0, вес 0.5)<br>- все ссылки на источники (1/0, блокирующая)<br>- ожидаемый механизм влияния, оценка новизны<br>&nbsp;&nbsp;(по сравнению с известными решениями) (1/0 по<br>&nbsp;&nbsp;каждому, вес суммарно 0.3)<br>- риски (технические, экономические) (1/0,<br>&nbsp;&nbsp;блокирующая)<br>- ожидаемая ценность (влияние на целевой KPI)<br>&nbsp;&nbsp;(1/0, 0.2)<br><br>Итоговый порог - все пункты в наличии"]
    end
    style AgentsBox fill:none,stroke:#333,stroke-width:1.5px,rx:15,ry:15

    subgraph GraphRAG_Box [ ]
        direction LR
        FilterGraph["фильтруем<br>graph ноды"]
        GraphQuery["<b>graph_query</b><br>traverse 2-3 hop<br>получаем path + node_ids[]"]
        DenseTopK["Dense top-k"]
        BM25TopK["BM25 top-k"]
        RRFFusion("RRF Fusion")
        Reranker("reranker")
    end
    style GraphRAG_Box fill:none,stroke:#333,stroke-width:1.5px,rx:15,ry:15

    subgraph LLMServices [LLM-service]
        direction LR
        DeepSeekAPI["<i>DeepSeek V4 Flash</i><br><i>Yandex API</i>"]:::dashedOrange
        QwenVLM["<i>Qwen3.6 35b (VLM)</i><br><i>Yandex API</i>"]:::dashedBlack
    end
    style LLMServices fill:none,stroke:#333,stroke-width:1.5px,rx:15,ry:15

    FinalReport["- Итоговый роадмап от<br>гипотезы до финального<br>репорта с сохранением на<br>сервере (со ссылкой)<br>- Сам репорт по шаблону, со<br>всеми ссылками и пунктами,<br>что проверял judge"]

    subgraph Frontend [<b>Frontend</b>]
        direction LR
        F_Query["Поля:<br>* Query<br>* Добавление<br>документа или URL"]

# Bundled case data for GraphRAG bootstrap

| Path | Contents |
|------|----------|
| `case/Пример 1–4/` | Excel LossForm |
| `case/Дополнительные материалы/md/<book>/` | Paragraph-chunked literature (5 books, ~5775 chunks) |
| `case/Дополнительные материалы/images/` | PNG/JPG для ссылок из MD (опционально, `make sync-data`) |
| `case/Схемы флотации/`, `case/Регламенты/` | PNG + VLM-транскрипты в `.md` (`scheme_caption` / `constraint_regulation`) |
| `literature/` | Monolithic book MD source (`## Страница N` format) |

Refresh from local hackathon case (optional):

```bash
make sync-data          # Excel + chunked dirs + literature + PNG + pics-to-md → MD
make sync-scheme-md     # только VLM MD из ../../pics-to-md
make literature-chunks  # only books without chunks (e.g. new monolithic)
make bootstrap          # Qdrant + in-memory graph
```

Bootstrap uses `data/case` automatically (override: `GRAPHRAG_DATA_ROOT`).

File: graphrag-service/data/literature/geokniga_metallurgiya_blagorodnyh_metallov_0.md (part 1 of 12)
# geokniga-metallurgiya-blagorodnyh-metallov_0

Источник: `geokniga-metallurgiya-blagorodnyh-metallov_0.pdf`
Страниц: 261
Извлечение: PyMuPDF + EasyOCR (native: 259, OCR: 2)

## Страница 1

№ 383

МИСиС

Ю.П. Романтеев

AМеuталлуAргиgя

б лмаегоPтарлоtлдонвых

Москва, 2007

## Страница 2

79

+1 +3

Au

196,9665 -32 -18 -1

47

+1

107,868 -18 -18 -1

78

#

Pt

195,09 -32 -16 -2

Ag

## Страница 3

ФЕДЕРАЛЬНОЕ АГЕНТСТВО ПО ОБРАЗОВАНИЮ

№ 383 МОСКОВСКИЙ ГОСУДАРСТВЕННЫЙ

ИНСТИТУТ СТАЛИ и СПЛАВОВ

Технологический университет

МИСиС

Кафедра металлургии цветных и благородных металлов

Ю.П. Романтеев t

Металлургия благородных металлов

Учебное пособие

Допущено учебно-методическим объединением по образованию в области металлургии в качестве учебного

пособия для студентов высших учебных заведений,

обучающихся по специальности

Металлургия цветных металлов

Москва Издательство «УЧЕБА» 2007

## Страница 4

УДК 669.21/.23

Р69

Рецензент канд. техн. наук, доц. Л.М. Леонова

Романтеев Ю.П. Р69 Металлургия благородных металлов: Учеб. пособие. – М.: МИСиС, 2007. – 259 с.

В учебном пособии изложены теоретические основы металлургических процессов производства благородных металлов, описаны современные спо- собы переработки сырья благородных металлов и промежуточных продук- тов, технологические схемы и аппаратурное оформление основных переде- лов, освещена практика ведения металлургических операций, рассмотрены вопросы комплексного использования полиметаллического сырья на метал- лургических предприятиях.

Соответствует государственному образовательному стандарту дисципли- ны «Металлургия благородных металлов».

Предназначено для студентов четвертого и пятого курсов, обучающихся по специальности 150102 «Металлургия цветных, редких и благородных ме- таллов», и инженеров-металлургов, но может быть использовано студентами других факультетов.

© Московский государственный институт

стали и сплавов (технологический университет) (МИСиС), 2007

## Страница 5

ОГЛАВЛЕНИЕ

1. Общие сведения о свойствах, применении и производстве благородных металлов 6 2. Сырье и минералы золота, серебра и платиновых металлов 11 3. Принципы извлечения благородных металлов из рудного сырья 15 4. Основные виды процессов и операций в металлургии благородных металлов 17 5. Технологии переработки руд благородных металлов 20 6. Гравитационные методы извлечения золота из руд 23 6.1. Извлечение золота (платины) в отсадочных машинах 24 6.2. Извлечение золота на концентрационных столах 26 6.3. Извлечение золота на шлюзах 29 6.4. Извлечение золота в гидравлических ловушках 32 6.5. Извлечение золота в барабанных концентраторах 34 6.6. Извлечение золота в короткоконусных гидроциклонах 35 6.7. Дражный метод извлечения золота из россыпных месторождений 37 6.8. Заключение по гравитационному обогащению золотосодержащих руд 40 7. Амальгамация золотых руд и концентратов 41 7.1. Смачивание золота ртутью 41 7.2. Диффузия ртути в золото 43 7.3. Способы амальгамации 45 7.3.1. Внутренняя амальгамация 45 7.3.2. Внешняя амальгамация 48 7.4. Обработка амальгамы 50 7.5. Заключение по амальгамации золотосодержащих руд и концентратов 52 8. Выщелачивание (цианирование) золотосодержащих руд и концентратов 54 8.1. Взаимодействие реагентов с минералами золота и серебра....56 8.1.1. Растворение самородных металлов 56 8.1.2. Растворение минералов, представленных окисленной формой металлов 62 8.1.3. Растворение минералов сложной структуры 63 8.2. Кинетика выщелачивания благородных металлов из руд и концентратов 63

3

## Страница 6

8.3. Потери цианида и щелочи при выщелачивании золотосодержащего сырья 66 8.3.1. Механические причины потерь цианида 66 8.3.2. Химические причины потерь цианида 66 8.4. Процессы выщелачивания золотосодержащих руд цианированием в промышленных условиях 81 8.4.1. Перколяционное выщелачивание золота 82 8.4.2. Агитационное выщелачивание благородных металлов....90 8.5. Обезвоживание и промывка в гидрометаллургических процессах 101 8.5.1. Отделение растворов от хвостов декантацией 101 8.5.2. Отделение растворов от хвостов фильтрацией 105 8.6. Осаждение благородных металлов из цианистых растворов 112 8.6.1. Осаждение благородных металлов методом цементации 113 8.6.2. Сорбционно-адсорбционное выделение благородных металлов 124 8.7. Переработка цианистых осадков 146 8.8. Регенерация цианистых растворов 152 9. Аффинаж благородных металлов 154 9.1. Приемная плавка 154 9.2. Хлорный процесс 155 9.3. Электролитическое рафинирование 158 9.3.1. Электролитическое рафинирование серебра 158 9.3.2. Электролитическое рафинирование золота 167 9.3.3. Кислотные методы аффинажа 176 10. Переработка упорных и забалансовых руд 178 10.1. Кондиционирование упорных руд и концентратов перед цианированием 180 10.1.1. Окислительный обжиг сульфидных мышьяковистых руд и концентратов 180 10.1.2. Совместная плавка золотосодержащего сырья с медными и свинцовыми концентратами 191 10.1.3. Окислительно-хлорирующий обжиг золотосодержащих сульфидных концентратов 192 10.1.4. Хлоридовозгонка 193 10.1.5. Автоклавное выщелачивание сульфидных золотосодержащих концентратов 194

4

## Страница 7

10.1.6. Бактериальное выщелачивание сульфидных золотосодержащих концентратов 197 10.2. Кучное выщелачивание 198 10.2.1. Кучное выщелачивание золотосодержащих руд 199 10.2.2. Минеральное сырье для кучного выщелачивания золота 200 10.2.3. Технология кучного выщелачивания 201 10.2.4. Охрана окружающей среды при кучном выщелачивании золота 224 10.2.5. Экономика кучного выщелачивания золота 226 10.3. Бесцианидные методы выщелачивания золота и серебра из руд 226 10.3.1. Выщелачивание золота в царской водке 227 10.3.2. Выщелачивание золота в растворах хлора 227 10.3.3. Йодидное выщелачивание 230 10.3.4. Бромидное выщелачивание 231 10.3.5. Тиокарбамидное (тиомочевинное) выщелачивание 232 10.3.6. Тиосульфатное и сульфатное выщелачивание 234 10.3.7. Выщелачивание в серощелочных растворах 237 10.3.8. Выщелачивание в сероорганических растворителях ....239 10.3.9. Общая оценка гидрометаллургических методов извлечения золота и серебра из руд 240 11. Обезвреживание цианистых сточных вод и отвалов 242 11.1. Методы обработки цианистых стоков золотоизвлекательных фабрик 244 11.2. Естественное разложение 245 11.3. Хлорирование 247 11.4. Окисление пероксидом водорода 249 11.5. Обработка активными углями 250 11.6. Обработка сульфидом железа 250 11.7. Озонирование 251 11.8. Осаждение берлинской лазури 251 11.9. Бактериальное окисление 251 11.10. Обработка сернистым газом 252 11.11. Подкисление 254 11.12. Электрохимическая обработка 255 11.13. Ионообменная сорбция 256 11.14. Очистка от мышьяка 256 11.15. Оборотное водоснабжение 257 Библиографический список 258

5

## Страница 8

1. ОБЩИЕ СВЕДЕНИЯ О СВОЙСТВАХ, ПРИМЕНЕНИИ И ПРОИЗВОДСТВЕ

БЛАГОРОДНЫХ МЕТАЛЛОВ

К благородным металлам относятся золото, серебро, платина и платиноиды – палладий, осмий, иридий, рутений и родий.

Золото (Au) и серебро (Ag) известны и потребляются человеком с глубокой древности – 8–12 тыс. лет до н.э. (каменный век).

Платина (Pt) исследовалась с 1782 г. Металлы платиновой груп- пы – рутений (Ru), осмий (Os), родий (Rh), иридий (Ir), палладий (Pd) – открыты в XVIII–XIX вв.

Благородные металлы по сравнению с другими металлами имеют более высокую химическую устойчивость в различных средах и в первую очередь в отношении образования кислородных соединений.

Несмотря на малое распространение в природе (% масс.: Ag – 10–5, Au – 5·10–7, Pt – 5·10–8, т. е. 0,5 мг/т Pt, 5 мг/т Au и 500 мг/т Ag, Pd – 5·10–6, Ir – 10–7, Rh – 10–7, Os – 5·10–6, Ru – 5·10–6) и сравнительно высо- кую стоимость, благородные металлы и их сплавы имеют широкое применение в современной технике и в быту. Это связано с разнообра- зием их физико-химических свойств, а также с некоторыми их особы- ми свойствами.

Теплопроводность и электропроводность серебра выше всех ме- таллов, за ним следуют медь, золото и др. Платина обладает низкой электропроводностью.

Золото, серебро и платина – высокопластичные и ковкие металлы. Они хорошо прокатываются в тонкие листы, протягиваются в тон- кую проволоку и штампуются. Золото и серебро сравнительно лег- коплавкие.

Осмий, иридий, рутений, родий, палладий обладают высокой ме- ханической прочностью, твердостью (твердость первых трех близка к закаленной стали), высокой температурой плавления (тугоплавкие) и кипения.

Температуры плавления и кипения, а также плотности благород- ных металлов характеризуются следующими величинами (табл. 1.1):

Таблица 1.1

Показатель

tпл, °С tкип,°С Плотность, т/м3

Os 3050 5500 22,61

Ir 2443 5300 22,65

Ru 2310 4900 12,45

Rh 1960 4500 12,41

Pt 1769 4590 21,45

Pd 1552 3980 12,02

Au 1064,4 2880 19,32

Ag 960,5 2163 10,49

6

## Страница 9

По плотности, атомному числу, атомной массе платиновые метал- лы являют две триады, которые, в свою очередь, вместе с золотом и серебром образуют две подгруппы благородных металлов:

– тяжелые платиновые металлы (осмий, иридий, платина) совме- стно с золотом;

– легкие платиновые металлы (рутений, родий, палладий) совме- стно с серебром.

Для благородных металлов характерна высокая стойкость по от- ношению к химическим реактивам, которая, однако, проявляется по- разному.

По мере возрастания химической устойчивости благородные ме- таллы могут быть расположены в следующем порядке:

– наименее устойчивые: серебро, палладий, осмий; – устойчивые: платина, золото; – весьма устойчивые: рутений, родий; – наиболее устойчив иридий. Химическая устойчивость металла определяется его сродством с электроном. Так, электродные потенциалы золота, платины, палла- дия и серебра в водных растворах составляют, В:

Е0 = 1,68 для Au+ + e Au; E0 = 1,5 для Au+3 + 3e Au; E0 = 1,2 для Pt+2 + 2e Pt; E0 = 0,987 для Pd+2 + 2e Pd; E0 = 0,799 для Ag+ + e Ag.

Золото растворяется только в царской водке (смесь азотной и со- ляной кислот в объемном соотношении 1:3) и в растворах цианидов щелочных металлов.

Серебро легко растворяется в концентрированной азотной и горячей серной кислотах, а также в растворах цианидов щелочных металлов.

По отношению к щелочам золото и серебро устойчивы. Все их химические соединения легко восстанавливаются до металла.

При воздействии кислот на металлы платиновой группы при обычных температурах никаких соединений не образуется. При по- вышенной температуре и в дисперсном состоянии платиновые ме- таллы химически менее устойчивы, причем по отношению к различ- ным реагентам ведут себя неодинаково.

Наиболее устойчивый элемент по отношению к кислороду – пла- тина, по отношению к сере – рутений, по отношению к хлору – ири-

7

## Страница 10

дий, по отношению к фтору – родий. Наиболее легко окисляется ки- слородом воздуха даже при обычных температурах осмий, образуя летучее соединение OsO4.

Характерной особенностью всех благородных металлов при рас- творении является их склонность к образованию комплексных со- единений.

Золото и серебро с кислородом образуют характерный для эле- ментов их группы оксид, соответствующий формуле R2O.

Соли оксида серебра: – хлорид серебра нерастворим в воде (этим пользуются при очи- стке растворов сульфата цинка от хлора);

– легко образуют соединения с аммиаком и растворяются в нем; – растворяются: а) в крепкой соляной кислоте; б) гипосульфите, тиомочевине (ThiО); в) растворах цианидов щелочных металлов. Высшие галоидные соединения легко теряют часть галоидной со- ставляющей и переходят в низшую форму:

AuX3 AuX + X2, PtX4 PtX2 + X2,

где Х – галоид, причем платина в своих галоидных соединениях отщепляет галоид- ную составляющую ступенчато:

PtX4 PtX3 PtX2 PtX Pt.

Золото, как и тяжелая триада платиновой группы – осмий Os, иридий Ir, платина Pt, – образует амфотерные оксиды – кислотные основания соответствующих кислот, при взаимодействии которых со щелочью получаются соли, например, аурат натрия – Na[Au(OH)4], NaAuO2; осмиат натрия – Na2(OsO4) и др.

Все благородные металлы по многим свойствам своих соединений весьма сходны между собой. Например, все они образуют комплекс- ные соединения:

AuCl3 + HCl = H[AuCl4], AuCl3 + KCl = K[AuCl4], 4Au + 8KCN + O2 + 2H2O = 4K[Au(CN)2] + 4KOH

(аналогично растворяется в цианидах металлическое серебро).

8

## Страница 11

PtCl2 + 2HCl = H2[PtCl4], PtCl2 + 2KCl = K2[PtCl4], PtCl2 + 4KCN = K2[Pt(CN)4] + 2KCl

(металлическая платина в цианидах растворяется с трудом).

Все благородные металлы образуют амальгамы – системы, одним из компонентов которых является ртуть. Условием образования амальгам является свободная от оксидных пленок поверхность метал- ла. Наличие оксидных пленок на поверхности неблагородных метал- лов объясняет невозможность образования ртутью с ними амальгам.

Особенности образования амальгам благородных металлов: – ртуть образует в этих металлах твердые растворы, причем гра- ница растворимости в платине выше, чем в золоте, и ниже, чем в се- ребре;

– растворимость этих металлов в ртути весьма мала, при этом рас- творимость платины ниже, чем серебра и золота;

– во всех системах компоненты образуют интерметаллические со- единения, часть которых образует со своими компонентами фазы;

– во всех указанных системах соединения компонентов разлага- ются ниже температуры плавления этих соединений;

– все соединения в этих трех системах (золото-ртуть, серебро- ртуть, платина-ртуть) имеют весьма малый термический эффект.

Таким образом, в указанных системах образуются растворы (твердые и жидкие – жидкая ртуть) и интерметаллические соединения.

Широкое применение в современной технике и в быту благород- ных металлов и их сплавов связано в первую очередь с химической и коррозионной стойкостью, высокими электропроводностью и тепло- проводностью, способностью к катализу, специфическими магнит- ными свойствами, высокой отражательной способностью, термо- электрическими свойствами и др.

Из благородных металлов и сплавов изготавливают припои, элек- троконтакты, термосопротивления, термопары, фильеры для искус- ственного волокна, постоянные магниты, нагреватели лабораторных печей, химическую посуду, антикоррозионные покрытия на других металлах, медицинский инструмент, катализаторы, зубные протезы, ювелирные, наградные и другие изделия промышленного и бытового назначения.

Золото, сохраняя с давних времен роль денежного эквивалента, в чистом виде применяется в относительно небольших количествах в медицине, для золочения и изготовления разрывных контактов. Ос-

9

## Страница 12

новную часть золота используют в виде сплавов. Наиболее широкое распространение имеют золотые сплавы в ювелирной технике. К ювелирным сплавам золота относятся его сплавы с медью и сереб- ром, а также с добавками платины, палладия, цинка, олова и других металлов. В зубопротезной практике применяют сплавы золота с ме- дью, серебром, платиной, кадмием и цинком.

Состав сплавов золота (серебра, платины) с другими металлами часто характеризуется пробой, которая выражается числом частей благородного металла в 1000 частях (по массе) сплава. Так, для юве- лирных золотых сплавов характерны пробы 375 (37,5 %), 500, 585, 750 и 916. В рудах и концентратах концентрация благородных ме- таллов выражается в граммах на тонну сырья.

Золотые сплавы находят применение и в ряде современных облас- тей техники – космической, ядерной, ракетной и реактивной.

Мировое производство в 2001–2002 гг. составляло (без СНГ), т/год: Au – 2530…2570, Ag – 17610…18320, Pt – 154…162, Pd – 174…177. В СССР золота производилось около 240 т/год, серебра 2500. Россия производит (по состоянию на 2001–2002 гг.), т/год: Au – 150…170 (в том числе вторичного около 20), Ag – 2600 (в том числе вторичного 1300), Pt – 29…30, Pd – 90…94.

10

## Страница 13

2. СЫРЬЕ И МИНЕРАЛЫ ЗОЛОТА, СЕРЕБРА И ПЛАТИНОВЫХ МЕТАЛЛОВ

Источниками получения металлического золота являются: 1) собственно золотосодержащие руды; 2) полиметаллические золотосвинцово-цинковые и платиномедно- никелевые сульфидные руды;

3) вторичное сырье – промышленный и бытовой золотосодержа- щий лом и отходы.

Золотосодержащие месторождения разделяются на два вида: - россыпные, в которых золото присутствует в свободном виде среди обломочных рыхлых отложений (песков);

- коренные, которые содержат золото в свободном или связанном состоянии в твердых кристаллических породах.

В полиметаллических рудах носителями золота служат многие сульфидные минералы, особенно такие, как пирит, халькопирит и галенит.

Золотосодержащие руды – это вкрапленные породы, содержа- щие вкрапления металлического золота, его селенидов и теллури- дов в различных горных породах, чаще всего в кварце или суль- фидах.

Золотые руды коренного типа залегают в массивах горных пород первичного происхождения преимущественно в виде жил. В резуль- тате вторичных геологических превращений (выветривание) рудные массивы превращаются в россыпи, в которых золотины в значитель- ной степени отделены от сопутствующих минералов.

Содержание золота в рудах колеблется в широких пределах, ос- таваясь при этом сравнительно низким. По этой причине содержа- ние благородных металлов в рудах обычно выражают в граммах металла на тонну рудной массы. Современный рентабельный ми- нимум содержания золота в россыпных рудах, разрабатываемых открытым способом, составляет 0,1…0,15 г/т, что связано с про- стотой и дешевизной разработки россыпей. Для коренных место- рождений в зависимости от состава руды и характера ее залегания рентабельный минимум находится в пределах 3…5 г/т. Обычно золотосодержащие руды содержат 5…15 г/т золота, редко в бога- тых месторождениях его содержание доходит до сотен граммов на тонну.

11

## Страница 14

По содержанию полезных компонентов золотосодержащие руды подразделяются следующим образом:

– золотые; – золотопиритные; – золотомышьяковые; – золотосеребряные; – золотомедные; – золотосурьмяные; – золотоурановые; – золотополиметаллические, содержащие, кроме золота, еще два и более промышленных компонентов (медь, свинец, цинк, серебро, пирит, барит и др.);

– золотокварцевые, если в руде содержится не менее 60 % кварца и не более 12 % глинозема. В такой руде промышленную ценность представляют оба компонента – золото и кварц – и она может быть использована в качестве флюса на пирометаллургических заводах.

По степени окисления руды бывают: – первичные (сульфидные), имеющие наибольшее промышлен- ное значение и содержащие до 80–90 % сульфидов металлов;

– окисленные. В них содержатся в основном оксиды железа, а также оксиды других металлов. К ним относятся также шламистые и глинистые руды;

– частично окисленные (смешанные), содержащие наряду с суль- фидными окисленные минералы железа и других металлов.

По крупности частиц золото можно разделить на следующие технологические виды:

а) очень крупное – размер золотин 1…5 мм; золотины крупнее 5 мм называют самородками. Извлекается методами гравитационно- го обогащения;

б) крупное – частицы крупнее 0,1 мм (≥ 100 мкм), до 1 мм, срав- нительно легко освобождающиеся при измельчении от связи с руд- ными минералами (свободное золото) и извлекаемые методом грави- тационного обогащения;

в) мелкое – размер вкраплений от 0,1 до 0,001 мм (от 100 до 1 мкм) – при измельчении частично освобождается, частично остает- ся в сростках с минералами; свободное золото хорошо флотируется и быстро растворяется при цианировании, но трудно извлекается гра- витационным обогащением; мелкое золото в сростках хорошо извле- кается цианированием, а при флотации извлекается вместе с вме- щающими минералами;

12

## Страница 15

г) тонкодисперсное – размер частиц меньше 0,001 мм (<1 мкм) – при измельчении вскрывается незначительно. В процессе гравитаци- онного и флотационного обогащения такое золото извлекается вме- сте с минералом-носителем (вмещающим). Цианированием тонко- дисперсное золото извлекается лишь после разложения сульфидов (обжиг, автоклавное окисление). Золото из плотных несульфидных минералов можно извлечь только плавкой. Если тонкодисперсное золото заключено в пористых несульфидных минералах (гидроксиде железа, карбонатах), то оно выщелачивается цианированием даже из грубо измельченного материала;

д) субмикроскопическое – размер частиц меньше 0,1 мкм – ведет себя аналогично тонкодисперсному золоту.

Минералы благородных металлов

Основная масса золота в природе находится в виде самородков (золотин), различных по размерам, форме и составу. Самый крупный самородок был найден в Чили и имел массу 154 кг. Чаще всего круп- ность золотин не превышает 100 мкм.

Самородное золото состоит из сплава и соединений его с сереб- ром (10–20 %), медью, железом, теллуром, селеном, а иногда с вис- мутом, платиной, иридием и родием. Содержание золота в природ- ных золотинах обычно составляет 750–800 проб.

Форма золотин разнообразна: они могут быть пластинчатыми, ок- руглыми или палочковидными.

Только два вида минералов золота представляют химические со- единения – теллуриды и селениды золота. Наиболее распространен калаверит AuTe2.

Подобно золоту, серебро встречается в самородном виде (содер- жит 10–20 % золота) и чаще в виде минералов серебра, представ- ляющих собой химические соединения.

Серебро в основном находится в сернистых соединениях в виде сульфосолей или высокодисперсных включений сернистого серебра в кристаллы свинцового блеска.

В отличие от золота поверхность самородного серебра подвергается довольно значительным видоизменениям. Под влиянием света и окисли- телей оно нередко покрывается тонкой черной пленкой, состоящей из оксида и гидрата оксида серебра или из дисперсного металлического се- ребра, образующегося при распаде химических соединений. Эта пленка весьма тонкая и придает серебру желтоватый, золотистый оттенок.

13

## Страница 16

Из числа минералов серебра (известно более 60) – химических со- единений – следует отметить следующие:

– роговόе серебро, или кераргирит AgCl – встречается в окислен- ных рудах и легко поддается извлечению цианированием и амальга- мацией;

– серебряный блеск, или аргентит Ag2S – встречается в сульфид- ных рудах и поддается извлечению цианированием при соблюдении специальных условий;

– сульфидные минералы: а) стефанит 5Ag2S·Sb2S3; б) пираргирит 3Ag2S·Sb2S3; в) прустит 3Ag2S·As2S3; г) дискразит Ag3Sb2, образующие значительные рудные месторождения, серебро которых с трудом поддается извлечению цианированием;

– полибазит 9(Ag2, Cu)S·(Sb,As)2S3, тетраэдрит 3(Cu,Ag)2S·Sb2S3 – не поддаются непосредственному цианированию (без обжига);

– аргентоярозит AgFe3(OH)6(SO4)2 – встречается в рудах вторич- ного происхождения (железные шляпы и др.) и поддается извлече- нию цианированием только после предварительного хлорирующего обжига; при флотации он в значительной части теряется в хвостах;

– теллуриды и селениды серебра (например, Ag2Te – гессит). К основным минералам платиновой группы относятся: – купроплатина – 5–13 % Cu, 13–17 % Fe; – никелистая платина – 3 % Ni, 13,6 % Fe; – брэггит (Pt, Pd, Ni)S; – палладистая платина – 7–37 % Pd; – иридистая платина – 30 % Ir; – самородный иридий (Урал) – до 20 % Pt; – самородная платина (частицы от мелкой пыли до 30…50 мм. Масса наиболее крупного самородка, найденного на Урале, состав- ляет 9 кг):

1) маложелезистая – содержание Fe менее 6 %; 2) поликсен – содержание Fe 6–10 %; 3) железистая или ферроплатина – содержание Fe 12–20 %; – осмистый иридий – невьянский – до 44 % Ir, 20–45 % Os, до 0,5 % Ru, 7–12 % Pt, до 7,7 % Pd; – иридистый осмий – 65 % Ir, 31 % Os, до 20 % Pt, 13 % Rh, 9 % Ru; – иридистый осмий (сыссертскит) – 17 % Ir, 68 % Os, 8,9 % Ru, 4,5 % Rh, до 0,2 % Pt.

14

## Страница 17

3. ПРИНЦИПЫ ИЗВЛЕЧЕНИЯ БЛАГОРОДНЫХ МЕТАЛЛОВ ИЗ РУДНОГО СЫРЬЯ

С давних времен для выделения самородного золота (платины, серебра) применяют методы гравитационного обогащения, основан- ные на значительном различии плотностей природных сплавов золо- та (около 17 000 кг/м3) и вмещающей породы (2 600…5 000 кг/м3). В современной промышленной практике гравитацию используют как способ предварительного обогащения руд.

Другой очень старый способ извлечения самородного золота из руды – амальгамация – основан на способности золота (серебра, пла- тины), подобно многим металлам, давать сплавы с ртутью – амаль- гамы. В результате избирательного растворения и окатывания частиц металла золото извлекается из рудной пульпы. После ряда последо- вательных операций (промывки амальгамы, отжимки и отгонки рту- ти) получают черновое (шлиховое) золото, которое переплавляют в слитки, а ртуть регенерируют.

В современной золотоизвлекательной промышленности всего ми- ра основным способом извлечения золота из руд является цианиро- вание, которое получило промышленное применение во второй по- ловине XIX в. в результате научных разработок выдающегося рус- ского ученого П. Р. Багратиона.

Сущность способа цианирования заключается в растворении зо- лота (серебра) в растворах цианидов щелочных и щелочно- земельных элементов с образованием комплексных цианидов, на- пример,

4Au + 8KCN + O2 + 2H2O = 4K[Au(CN)2] + 4KOH.

Необходимый для реакции кислород поступает из воздуха. Ос- новная масса пустой породы с цианистыми растворами не реагирует и после выщелачивания ее отделяют фильтрованием.

Из раствора золото осаждают цементацией более электроотрица- тельным металлом, обычно цинком:

2KAu(CN)2 + Zn = K2Zn(CN)4 + 2Au.

В качестве подготовительной операции перед цианированием можно использовать и флотацию. При флотационном обогащении руды в пенный продукт переводят непосредственно золотины и золо- тосодержащие сульфиды. Это позволяет перевести в концентрат да- же очень мелкое золото и серебро.

15

## Страница 18

Анализируя изложенные выше краткие сведения о возможных способах извлечения золота и серебра из руд, можно сделать заклю- чение, что основным способом переработки золотосодержащих руд является цианирование, а вспомогательными – гравитация, амальга- мация и флотация, которые фактически являются операциями обо- гащения.

Комбинирование этих методов с учетом особенностей поступаю- щего в переработку рудного сырья позволяет выбрать наиболее эф- фективную технологию извлечения золота.

Попутное извлечение золота и других благородных металлов при переработке полиметаллических руд и концентратов тяжелых цвет- ных металлов описано в соответствующей литературе.

Черновое (шлиховое) золото – продукт первичной обработки руд, а также некоторые другие богатые полупродукты (в том числе це- ментное золото) отправляют на аффинажный передел для разделения благородных металлов и их рафинирования.

16

## Страница 19

4. ОСНОВНЫЕ ВИДЫ ПРОЦЕССОВ И ОПЕРАЦИЙ В МЕТАЛЛУРГИИ БЛАГОРОДНЫХ МЕТАЛЛОВ

При гидрометаллургическом извлечении благородных металлов из руды или концентрата применяются различные операции. Соглас- но порядку обработки руды операции можно разделить на следую- щие группы.

1. Подготовительные операции механической обработки руды: дробление, измельчение, классификация, сгущение. Их задачей явля- ется полное или частичное раскрытие зерен минералов, содержащих извлекаемый компонент, для приведения руды в состояние, удобное для выщелачивания.

2. Гравитационное обогащение или амальгамация для выделения относительно крупных частиц металла перед выщелачиванием или перед флотацией, если она предшествует выщелачиванию.

3. Подготовительные операции, изменяющие химический состав руды перед ее дальнейшим выщелачиванием:

– отмывка растворимых солей; – окислительный или восстановительный обжиг (в случае окисли- тельного обжига возможны разновидности: сульфатизирующий, ферритизирующий и др.), спекание.

Целью этих операций является разложение химических соедине- ний, трудно поддающихся выщелачиванию, или удаление вредных растворимых примесей.

4. Основные операции выщелачивания и промывки обрабатывае- мой руды или концентрата, дающие возможность перевести в вод- ный раствор и отмыть извлекаемые компоненты руды (растворение минералов при действии на них реагентов). С операциями растворе- ния тесно связаны операции предварительного выделения крупной фракции металла (амальгамация, гравитационные методы обогаще- ния), а также обезвоживание и промывка в сгустителях, на фильтрах и в других аппаратах.

5. Подготовка растворов к дальнейшему осаждению из них ме- таллов может состоять из двух операций:

– отделение взвешенных частиц (осветление); – удаление из раствора примесей, вредных для последующего осаждения благородных металлов, рядом химических операций (очи- стка растворов от примесей).

17

## Страница 20

6. Осаждение металлов из растворов. Эта обширная группа мо- жет включать различные виды операций, к которым относятся:

– осаждение более электроположительных металлов вытеснением их более электроотрицательными (восстановление – цементация);

– адсорбция – поглощение вещества из жидкости твердым телом (ионитами, активированным углем);

– осаждение в виде нерастворимого соединения, например суль- фида, воздействием на растворы сероводородом или сульфидами ме- таллов:

2AuCl3 + 3H2S = Au2S + 6HCl + 2S, 3CuS + 2AuCl3 = Au2S3 + 3CuCl2, 3FeS + 2AuCl3 = Au2S3 + 3FeCl2, 3PbS + 2AuCl3 = Au2S3 + 3PbCl2;

– восстановление неметаллами, например, сульфатом закисного железа, сернистым газом, древесным углем:

2AuCl3 + 6FeSO4 = 2Au + 2FeCl3 + 2Fe2(SO4)3, 2AuCl3 + 3SO2 + 6H2O = 2Au + 6HCl + 3H2SO4, 4AuCl3 + 6H2O + 3C = 4Au + 12HCl + 3CO2.

7. Переработка осадка от предыдущих операций для получения конечной продукции.

Основным операциям гидрометаллургической обработки сопутст- вуют вспомогательные (транспортирование, перекачивание и др.). Гидрометаллургические операции часто комбинируются с операция- ми обогащения (особенно с флотацией).

В промышленных условиях используют два способа выщелачивания: 1) совместное перемешивание с раствором измельченной руды всех классов в специальных чанах;

2) раздельную обработку руды различных классов: – руда более крупных классов, называемая песками, в чанах с фильтрующим днищем просачиванием растворов (перколяцией) че- рез песок или измельченную кусковую руду;

– руды более мелких классов, не поддающихся просачиванию (ил или шламы), обрабатываются отдельно перемешиванием.

Иногда шламы смешивают с песком или с дробленой рудой и вы- щелачивают просачиванием. В этом случае выщелачивание называ- ется прямым (или полным) процессом просачивания через некласси- фицированный материал.

18

## Страница 21

В связи с тем, что от свойств шламов (особенно их коллоидной части – ила) и песков зависит выбор метода гидрометаллургической обработки, следует дать определение обоим терминам.

Шламы – более мелкая часть измельченной руды – подразделяют- ся на первичные (ил) и вторичные.

Первичные шламы (частицы размером менее 50 мкм) образуются в месторождении и являются начальной составной частью руды. Они – продукты каолинизации полевошпатовых горных пород, по- этому содержат значительное количество каолина Al2O3 2SiO2 H2O (до 35 %).

Другая составляющая первичного ила – охра F2O3·nH2O, обра- зующаяся в результате процесса окисления сульфидных минералов и других процессов.

Вторичный шлам (ил) представляет собой зернистую часть шла- мов, образующуюся в результате истирающего действия дробильно- измельчительных машин, и состоит из весьма тонко измельченных частиц руды.

19

## Страница 22

5. ТЕХНОЛОГИИ ПЕРЕРАБОТКИ РУД БЛАГОРОДНЫХ МЕТАЛЛОВ

Основным сырьевым источником серебра (как и платины) явля- ются руды цветных металлов (медные, медно-никелевые, свинцово- цинковые и др.), в которых серебро (и некоторое количество золота) присутствует в виде примеси и извлекается попутно с цветными ме- таллами. Вопросы извлечения серебра из рудного сырья рассматри- ваются лишь в той степени, в которой они связаны с переработкой золотых руд, содержащих серебро как примесь.

Технологические схемы переработки золотых руд отличаются большим разнообразием. Выбор той или иной схемы зависит от мно- гих факторов, главными из которых являются:

– характер золота в руде, прежде всего его крупность; – вещественный состав руды; – характер минералов, с которыми ассоциировано золото (обычно кварц или сульфиды металлов);

– присутствие в руде других ценных компонентов; – присутствие компонентов, осложняющих технологию обработки. В технологический процесс извлечения золота из рудного сырья входят операции:

– подготовительные (дробление, измельчение); – обогатительные (гравитационное обогащение, флотация и т.д.); – металлургические (амальгамация, цианирование, обжиг, плавка и т.д.).

Выбранная технологическая схема должна обеспечить: – высокое извлечение золота; – комплексное использование сырья (попутное извлечение из ру- ды других ценных компонентов);

– минимальные удельные затраты материальных, энергетических и трудовых ресурсов;

– минимальное загрязнение окружающей среды отходами произ- водства.

Специфической особенностью золотых руд является крайне низ- кое содержание в них основного ценного компонента. Степень кон- центрации золота в процессе обработки руд и получения чистого ме- талла характеризуется величиной порядка 105…106. Поэтому если начальные стадии технологического процесса весьма громоздки и связаны с переработкой больших объемов рудного сырья, то на за-

20

## Страница 23

ключительных операциях имеют дело с несоизмеримо меньшими количествами перерабатываемых материалов.

Из золотосодержащих руд различных типов кварцевые наиболее просты в технологическом отношении. На современных золотоизв- лекательных предприятиях, перерабатывающих такие руды, основ- ным процессом извлечения золота является цианирование переме- шиванием. Однако в большинстве случаев кварцевые руды, помимо мелкого золота, содержат также значительную, а иногда и преобла- дающую часть крупного золота, которое медленно растворяется в цианистых растворах, вследствие чего при цианировании количество извлекаемого золота снижается. В этих случаях в технологическую схему включают операцию извлечения крупного золота методами гравитационного обогащения. Хвосты гравитационного обогащения, содержащие мелкое золото, подвергают цианированию. Такая ком- бинированная схема (рис. 5.1) наиболее универсальна и, как правило, обеспечивает высокое извлечение золота.

Рис. 5.1. Технологическая схема переработки кварцевых золотосодержащих руд

21

## Страница 24

На многих отечественных и зарубежных фабриках измельчение золо- тосодержащих кварцевых руд ведут в оборотных цианистых растворах. При работе по этой схеме основное количество обеззолоченного раствора, получаемого в результате осаждения золота цинком, направляют в цикл измельчения и лишь небольшую его часть – на распульповку хвостов циа- нирования, обезвреживание и в отвал. Сброс части обеззолоченного рас- твора предотвращает чрезмерное накопление в нем примесей, осложняю- щих цианирование. Доля сбрасываемого раствора тем больше, чем боль- ше примесей переходит в раствор. Сбрасываемый раствор возмещается чистым, освежая тем самым растворитель для цианирования руды.

Рис. 5.2. Технологическая схема переработки

сульфидных золотосодержащих руд

По такой же схеме можно перерабатывать и сульфидные руды. Однако их чаще предварительно направляют на флотацию для перевода золотосо- держащих сульфидов и мелкого свободного золота в самостоятельный продукт. Если в руде есть также крупное свободное золото, его извлекают гравитационными методами. Если в золотой головке будут присутство- вать сульфиды, то специальная обработка ее начинается с окислительного обжига. Сульфидный концентрат можно подвергать непосредственной гидрометаллургической переработке или переработке с предварительным окислительным обжигом (рис. 5.2).

22

## Страница 25

6. ГРАВИТАЦИОННЫЕ МЕТОДЫ ИЗВЛЕЧЕНИЯ ЗОЛОТА ИЗ РУД

Благородные металлы характеризуются высокой плотностью, на- много превышающей плотность минералов вмещающей породы. По- этому для извлечения крупного золота перед флотацией и цианиро- ванием в современной практике обработки золотых руд наиболее распространены процессы гравитационного обогащения. Эти про- цессы широко применяются и для извлечения платины.

Гравитационное обогащение дает хорошие результаты и при из- влечении тонкой фракции благородных металлов. Это особенно цен- но для извлечения платины из руд, так как она трудно извлекается непосредственным выщелачиванием, а некоторые платиновые мине- ралы трудно флотируются.

Необходимость выделения крупного золота (0,1…0,2 мм и более для руд коренных месторождений; для россыпей принимают, что крупное золото имеет размер более 0,5 мм), которое присутствует практически во всех рудах, определяется следующими причинами:

– время растворения крупных частиц при цианировании чрезмер- но велико;

– частицы крупного золота в цикле дробление – измельчение за- тираются, в них запрессовываются другие минералы; в результате падает их флотационная активность и затрудняется контакт с циани- стыми растворами;

– быстрой реализацией значительной части золота (30–60 %) в го- лове процесса простыми и дешевыми способами.

Гравитационные методы обогащения проводят, как правило, в водной среде. Они основаны на различии скорости движения мине- ральных частиц различной массы в воде и применимы для обогаще- ния руд, имеющих достаточную разницу в плотности разделяемых минералов и примерно одинаковую крупность частиц измельченной руды.

Разновидностью гравитационного обогащения является обогаще- ние в тяжелых суспензиях, когда разделение минералов проводят в среде большой плотности.

В современной практике извлечения золота и платины из кварце- вых руд и руд коренных месторождений применяют следующие ос- новные и вспомогательные аппараты для мокрого гравитационного обогащения:

23

## Страница 26

– отсадочные машины; – концентрационные столы; – шлюзы с мягким покрытием (шлюзовые драги); – гидравлические ловушки; – барабанные концентраторы; – короткоконусные гидроциклоны.

6.1. Извлечение золота (платины) в отсадочных машинах

Отсадке подвергаются руды с крупностью частиц от 25 (реже 50) мм до 0,5…0,3 мм. Обогащение отсадкой основано на использо- вании разницы в скоростях падения минеральных частиц различной массы в восходящем потоке воды. При отсадке руда разделяется на слои минеральных зерен. В верхнем слое концентрируются легкие минералы, в нижнем – тяжелые.

В отсадочных машинах, представляющих собой прямоугольные камеры, измельченная руда помещается на решетке. С помощью поршневого механизма, диафрагмы или возвратно-поступательного движения самого решета (рис. 6.1, 6.2) в слое руды создается пульси- рующее движение жидкости. При движении струи вверх слой руды разрыхляется и более тяжелые частицы стремятся спуститься вниз, а более легкие как бы всплывают на поверхность. При последующей нисходящей струе тяжелые зерна дополнительно продвигаются к решету, опережая легкие частицы. При повторении пульсаций воды руда расслаивается – внизу оказываются самые тяжелые зерна, а сверху – наиболее легкие.

Рис. 6.1. Схема устройства отсадочных машин

(в поперечном сечении): а – поршневые; б – диафрагмовые; в – с подвижным решетом

24

## Страница 27

Рис. 6.2. Пульсатор: а – общий вид в разрезе; б – гидравлический клапан пульсатора; 1 – нижняя часть пирамидального ящика; 2 – отверстие для выпуска концентрата; 3 – резиновая диафрагма; 4 – подача воды в камеру;

5 – резиновый клапан; 6 – труба, соединяющая клапан с пирамидальным ящиком

Пульсатор (см. рис. 6.2) представляет собой наиболее простую по конструкции отсадочную машину. Прерывистая подача воды в каме- ру осуществляется под действием гидравлического клапана. Этот клапан соединен штоком с диском, в который упирается пружина, сжимающаяся при подъеме штока вследствие давления воды, вводи- мой по трубе из напорного резервуара. Давление воды передается гибкой диафрагме, приподнимающей клапан. После подъема на не- большую высоту клапан опять садится в свое гнездо. Необходимый напор воды составляет от 3 до 23 м. Гидравлический клапан произ- водит до 500–600 колебаний в минуту. Число колебаний регулирует- ся пружиной, сжимаемой и разжимаемой штоком и гайкой на нем.

Исходный материал на решето отсадочной машины подается непрерывно вместе с водой и движется по нему перпендикулярно плоскости рис. 6.1 и 6.2. В конце отсадочной машины легкая фракция (хвосты) сливается потоком воды через порог. Наличие порога обусловливает образование на решете постоянного слоя руды, называемого постелью. Тяжелая фракция при работе на

25
