Repository: root-0-0-0-0-chmod-x-dreams/nornikel-hypothesis-fabric

# Bundled case data for GraphRAG bootstrap

| Path | Contents |
|------|----------|
| `case/Пример 1–4/` | Excel LossForm |
| `case/Дополнительные материалы/md/<book>/` | Paragraph-chunked literature (5 books, ~5775 chunks) |
| `case/Дополнительные материалы/images/` | PNG/JPG для ссылок из MD (опционально, `make sync-data`) |
| `case/Схемы флотации/`, `case/Регламенты/` | PNG + VLM-транскрипты в `.md` (`scheme_caption` / `constraint_regulation`) |
| `literature/` | Monolithic book MD source (`## Страница N` format) |

Refresh from local hackathon case (optional):

```bash
make sync-data          # Excel + chunked dirs + literature + PNG + pics-to-md → MD

File: graphrag-service/data/literature/geokniga_metallurgiya_blagorodnyh_metallov_0.md (part 2 of 12)
# geokniga-metallurgiya-blagorodnyh-metallov_0
## Страница 28

крупном материале разгружается в камеру через специальные раз- грузочные щели в решете.

При отсадке мелкого материала тяжелая фракция высыпается че- рез отверстия решетки. В этом случае на решето укладывается ис- кусственная постель из крупных зерен (рис. 6.3).

Рис. 6.3. Распределение продуктов в отсадочной машине:

1 – решето; 2 – постель; 3 – диафрагма

Плотность материала искусственной постели должна быть мень- ше плотности тяжелого материала разделяемой смеси и больше плотности легкого (7…8 г/см3). При обогащении золотых руд в каче- стве постели обычно используют металлическую дробь или гемати- товую руду. Крупность частиц постели принимается в 3–6 раз боль- ше максимальной крупности обогащаемого материала. Высота по- стели составляет 25…60 мм. Площадь решета отсадочных машин составляет 5…10 м2, ширина щели решета – 3 мм. Производитель- ность отсадочных машин составляет 30…50 т/ч.

6.2. Извлечение золота на концентрационных столах

Разделение минеральных зерен на концентрационных столах и шлюзах происходит за счет особенностей движения частиц в потоке воды, движущейся по наклонной плоскости. При достаточно боль- шой скорости все зерна взвешиваются, а при малой оседают в ниж- них слоях потока. При умеренных скоростях наиболее тяжелые зерна оседают на дно или движутся по наклонной плоскости перекатыва- нием. При турбулентном режиме движения воды, создаваемом на- рифлениями на наклонной плоскости, вследствие образования вих- рей в потоке возникают дополнительные вертикальные струи, кото-

26

## Страница 29

рые взвешивают более легкие частицы и вымывают их из слоя осев- ших частиц.

Устройство концентрационного стола показано на рис. 6.4. Основной частью стола, на которой происходит обогащение, яв- ляется дека, выполненная в виде трапеции или параллелограмма (диагональная), имеющая регулируемый поперечный наклон.

Деку делают из дерева или алюминиевого сплава и покрывают линолеумом или резиной. На поверхность покрытия набивают или приклеивают рифли – деревянные или резиновые планки. Высота каждой планки уменьшается вдоль ее длины в направлении к разгру- зочной стороне стола, что способствует более полному вымыванию мелких легких частиц. С одной стороны деки укреплен короткий же- лоб, в который подается рудная пульпа и из которого через щель у днища она вытекает на плоскость деки. Рядом с коротким укреплен длинный желоб, через который на стол подается смывная вода.

Рис. 6.4. Концентрационный стол: 1 – рама; 2 – дека; 3 – качательный (приводной) механизм; 4 – короткий желоб (для питания); 5 – длинный желоб (для смывной воды)

Приводной механизм сообщает деке возвратно-поступательное движение вдоль ее длинной оси. Движение деки вправо (рис. 6.5) про- исходит плавно, а влево рывком. При плавном перемещении деки осевшие частицы перемещаются к разгрузочной части стола. При рез-

27

## Страница 30

ком возвратном движении рабочей площадки частицы взвешиваются инерционно и дека под ними перемещается на некоторое расстояние. При остановке деки частицы вновь оседают на ее поверхности.

Каждое зерно минералов на концентрационном столе находится под действием сил тяжести, инерции, трения и смывающего действия струи воды. При возвратно-поступательном движении деки зерна ми- нералов перемещаются вдоль стола (вправо), причем зерна тяжелого минерала движутся с большей скоростью (vт), чем зерна легкого мине- рала (см. рис. 6.5). Под действием струи воды, наоборот, зерна легкого минерала перемещаются вниз по наклону деки с большей скоростью (vл), чем тяжелые частицы. Таким образом, при сложении обеих ско- ростей траектория движения тяжелых зерен будет характеризоваться линией т – т (концентрат), а легких – линией л – л (хвосты). Между линиями л – л и т – т разгружается промежуточный продукт.

Питание

Тяжёлая фракция

(концентрат)

т

Промпродукт

Лёгкая фракция

(хвосты)

Рис. 6.5. Схема движения частиц легкого (л) и тяжелого (т) минералов

на концентрационном столе

Основным достоинством концентрационных столов является то, что они позволяют получать богатые концентраты при высоком из­ влечении золота. Однако, поскольку обогащение на столах осущест­ вляется в тонком слое воды, производительность этих аппаратов низкая. Поэтому на золотоизвлекательных фабриках концентрацион­ ные столы применяют только в качестве перечистных аппаратов, как правило, для перечистки концентратов отсадочных машин.

28

## Страница 31

6.3. Извлечение золота на шлюзах

Шлюз представляет собой наклонную плоскость с продольными бор- тами (желоб), по которой тонким слоем сливается пульпа (Ж:Т = 2,5–10) измельченной руды или песков россыпного месторождения.

На дне шлюза в зависимости от крупности зерен и их свойств имеются трафареты (выступы, углубления, пороги) или мягкое по- крытие из ворсистого или рифленого материала (кордероя – ворси- сто-рубчатой прочной хлопчатобумажной ткани, вельвета с широки- ми редкими рубцами, войлока, груботканых ковров, рифленой рези- ны, парусины, брезента или других материалов).

При движении пульпы по наклонной плоскости она расслаивает- ся: более тяжелые частицы концентрируются в нижней части потока, а более легкие уносятся верхними его слоями. Схема обогащения руды на шлюзе показана на рис. 6.6.

Рис. 6.6. Схематическое изображение принципа обогащения руды на шлюзе:

I – слой взвешенных частиц; II – слой первичной концентрации; III – слой конечной концентрации; 1 – поверхность пульпы; 2 – мертвое пространство;

3 – вихревые потоки; 4 – дно шлюза; 5 – покрытие; 6 – трафарет; 7 – траектория легких частиц; 8 – траектория тяжелых частиц Поведение твердых частиц на шлюзе зависит от их плотности, разме- ров, скорости движения потока пульпы и коэффициента трения о поверх- ность шлюза. Скорость движения в потоке различна – вблизи плоскости шлюза она близка к нулю, а в поверхностных слоях наибольшая.

Путем подбора угла наклона шлюза, глубины потока пульпы, ско- рости ее движения и материала наклонной поверхности можно дос- тичь высокой селективности оседания частиц только определенных размеров и массы. Наилучшие результаты могут быть достигнуты в случае предварительной классификации рудной массы по крупности.

Шлюзы с мягким покрытием делятся на следующие типы: 1) стационарные: – со съемным покровом; – с закрепленным покровом;

29

## Страница 32

2) опрокидывающиеся: – однодековые; – двух-, трех- и многодековые; 3) ленточные. По мере накопления концентрата в ворсе или в углублениях по- крытия разделение ухудшается, поэтому поверхность шлюза (деки) периодически очищают ополаскиванием. В этом отношении удобны шлюзы с опрокидывающимися деками. Для непрерывности работы удобен шлюз с двумя рабочими деками, которые можно поочередно наклонять вниз (поворачивать вокруг своей продольной оси) и смы- вать с них концентрат струей воды (рис. 6.7).

Рис.6.7. Опрокидывающийся двухдековый шлюз

Эффективность работы стационарных шлюзов можно повысить путем вибрационного воздействия на деку (рис. 6.8).

Рис.6.8. Вибрационный шлюз для промывки золотосодержащих руд:

1 – шлюз; 2 – амортизационная пружина; 3 – вибратор; 4 – шасси; 5 – армировка

30

## Страница 33

Размеры применяемых в золотодобывающей промышленности шлюзов следующие: длина 1,5…6 м, ширина 1…2 м, уклон 13…18°. Удельная производительность таких шлюзов – 2…20 т/м2 в сутки.

Более удобны и производительны по сравнению со стационарны- ми ленточные шлюзы. Такой шлюз представляет собой непрерывную резиновую ленту, натянутую на два барабана, один из которых ве- дущий. Поверхность ленты покрыта ворсистым материалом или рифленой резиной и движется навстречу сливаемому потоку пульпы. У приподнятого конца ленточного шлюза концентрат непрерывно снимается с помощью брызгал и вращающейся цилиндрической щетки (рис. 6.9).

Ленточные шлюзы обычно имеют рабочую поверхность размером 3,5×1 м. Скорость движения ленты 0,75…1,5 м/мин. Выход концен- трата довольно значителен (до 20 %) и регулируют его скоростью ленты. При увеличении скорости движения возрастает выход кон- центрата, но концентрат становится беднее по золоту. Угол наклона ленты 10–12%.

Ленточные шлюзы применяются преимущественно при доводке концентратов, а также при обработке сульфидных руд, дающих вы- сокий выход концентрата.

Рис. 6.9. Ленточный шлюз

31

## Страница 34

Шлюзы по сравнению с отсадкой улавливают более мелкое золо- то, поэтому их могут устанавливать на хвосты отсадочных машин.

6.4. Извлечение золота в гидравлических ловушках

Свободные благородные металлы и минералы, с которыми они ассоциированы, в ряде случаев успешно выделяются в концентрат в результате гравитационного обогащения в гидравлических ловушках и отсадочных машинах. Значительное преимущество ловушек и от- садочных машин перед шлюзами, а также амальгамационными аппа- ратами заключается в бόльшей компактности и меньшем количестве потребляемой воды.

Эти два вида аппаратов применяются при извлечении золота в цикле мельница–классификатор и удобны, когда необходима малая площадь для аппаратуры и малое количество воды.

Гидравлические ловушки представляют собой обращенные вер- шиной вниз пирамиду (300×300 мм, рис. 6.10) или конус (диаметром 465 мм, рис. 6.11).

Рис. 6.10. Гидравлическая ловушка с защитной сеткой

и подачей дополнительной воды: 1 – камера; 2 – подача воды; 3 – успокаивающий козырек; 4 – разгрузочный патрубок; 5 – сетка для улавливания крупных частиц

32

## Страница 35

Для выгрузки концентрата из ловушки открывают разгрузочный патрубок и на непродолжительное время останавливают аппарат. Вода в ловушку подается или снизу, или снизу и сверху. Чтобы ко- нусная ловушка не забивалась крупным материалом, на горловину мельницы надевают цилиндрическую или коническую сетку или применяют пульсирующую подачу воды через вращающийся клапан.

Камеры ловушек устанавливают каскадом и последовательно со- единяют желобами, что обеспечивает самотек пульпы, подаваемой в камеру сверху на сетку. Крупные частицы задерживаются сеткой, а мелкие проваливаются в камеру и разгружаются.

В отличие от ворсистых шлюзов гидравлические ловушки (см. рис. 6.11) больше улавливают крупные фракции, чем мелкие.

Рис. 6.11. Гидравлическая ловушка с тремя конусами

Выход концентрата и извлечение золота из гидравлических ло- вушек меньше, чем из шлюзов с мягким покрытием в первом слу- чае. Выход концентрата часто не превышает одного процента от массы перерабатываемой руды. Сполоск ловушек производится через 6–8 часов.

Лучшие результаты дают ловушки при обработке кварцевых руд с крупным золотом или дунитовых платиновых руд. В ловушках воз- можна обработка руд и с сульфидным оруденением.

33

## Страница 36

6.5. Извлечение золота в барабанных концентраторах

Барабанные концентраторы применяют на золотоизвлекательных фабриках для вывода свободного золота в цикле измельчения.

Барабанный концентратор (рис. 6.12) представляет собой полый цилиндр, внутренняя поверхность которого имеет резиновое покры- тие с нарифлениями высотой 2…4 мм. Направление нарифлений со- ставляет угол 15° с образующей цилиндра. Барабан устанавливают под углом 5…10° к горизонту, он вращается вокруг своей горизон- тальной оси с частотой 2…6 об/мин. Внутри барабана помещены верхний и нижний оросители и желоб для концентрата.

Рис. 6.12. Барабанный концентратор: 1 – привод; 2 – приемник пульпы; 3 – покрытие из рифленой резины; 4 – барабан; 5, 6 – верхний и нижний водораспределители; 7, 8 – желоба для концентрата и хвостов; 9 – рама

Исходный материал в виде пульпы подается в верхний конец ба- рабана. При движении материала вниз происходит его расслаивание; для лучшего расслаивания через нижний ороситель дополнительно подается вода. Частицы золота и других тяжелых минералов, опус- тившиеся на поверхность барабана, захватываются нарифлениями и транспортируются кверху, где смываются водой из верхнего ороси- теля в желоб для концентрата. Легкие зерна пустой породы выносят-

34

## Страница 37

ся потоком в нижней части барабана. Производительность барабан- ного концентратора составляет 250…350 т/сут.

Барабанный концентратор улавливает более тонкое золото, чем отсадочная машина, и отличается большей производительностью, чем шлюзы.

6.6. Извлечение золота в короткоконусных гидроциклонах

Эффективными аппаратами для извлечения мелкого золота явля- ются короткоконусные гидроциклоны – центробежные концентрато- ры (рис. 6.13). Эти аппараты по сравнению с обычными классифици- рующими гидроциклонами обеспечивают более полную концентра- цию золота в песках с меньшим выходом последних, поскольку в них создаются благоприятные для гравитации факторы:

– наличие центробежных сил, превосходящих силы тяжести в де- сятки и сотни раз, вследствие чего расслаивание материала происхо- дит быстрее;

– наличие в циклоне подвижной и вращающейся постели, состоя- щей из зерен перерабатываемого материала, что способствует сегре- гации зерен в постели. Поэтому материал эффективнее обогащается, обеспечивая высокую производительность аппарата.

В короткоконусных гидроциклонах (с углом конусности более 90°) разделение происходит не по крупности, как в обычных класси- фицирующих гидроциклонах, а по плотности, т. е. осуществляется процесс гравитационного обогащения. Степень обогащения регули- руется соотношением диаметров сливной и песковой насадок.

Рис. 6.13. Схема короткоконусного гидроциклона

35

## Страница 38

Короткоконусный гидроциклон (рис. 6.14) состоит из следующих частей:

– цилиндрической части диаметром 500…750 мм, куда тангенци- ально через входной патрубок подается пульпа. В цилиндрической части устанавливается выходной патрубок для удаления легкой фракции;

– выходной камеры, где имеется патрубок для слива. В верхней части выходной камеры устанавливается устройство для регулирова- ния количества выходного сливного продукта;

– конической части, где собирается тяжелая фракция, выгружае- мая через отверстие;

– бункера для сбора концентрата, в который через патрубок пода- ется вода для лучшей выгрузки концентрата через затвор.

Производительность гидроциклонов при обогащении золотосо- держащих россыпных руд по сравнению с отсадочными машинами выше и при выходе песков, равном выходу концентрата отсадки, – они извлекают больше золота за счет улавливания мелких частиц.

Рис.6.14. Короткоконусный гидроциклон: 1 – цилиндрическая часть; 2 – входной патрубок; 3 – выходная труба; 4 – выходная камера; 5 – сливной патрубок; 6 – регулирующее устройство; 7 – конус; 8 – отверстие для выгрузки концентрата; 9 – бункер для концентрата; 10 – патрубок для воды; 11 – затвор

36

## Страница 39

На золотоизвлекательных фабриках (ЗИФ) короткоконусные гид- роциклоны применяют чаще всего в качестве дополнительных аппа- ратов к отсадочным машинам и обогащают в них готовые продукты измельчительно-классификационных циклов. В этих случаях извле- чение золота в гравитационный концентрат возрастает на 10–20 %, а потери металла с хвостами последующего процесса (флотации или цианирования) сокращаются на 1,5–2,5 %.

Кроме обогащения слива классификатора, короткоконусные гидро- циклоны могут применяться для обогащения сильно глинистых песков, эфельных хвостов драги и т.д. с высоким извлечением золота в концен- трат – от 40 до 90 %. Выход концентрата можно менять от 5 до 20 %.

Короткоконусные гидроциклоны зарекомендовали себя и при обогащении золотосодержащих руд цветных металлов. На этих объ- ектах гидроциклоны используют в циклах второй и третьей стадий измельчения руд, в циклах доизмельчения коллективных концентра- тов, на различных промпродуктах флотации.

6.7. Дражный метод извлечения золота из россыпных месторождений

Особенно широкое применение гравитационные методы извлече- ния благородных металлов получили при переработке россыпных руд, добываемых открытым способом.

Вышеперечисленные приемы извлечения благородных металлов применительно к россыпям можно проводить дражным способом, когда все операции добычи и обогащения сконцентрированы на плавучей до- бывающей и обогащающей установке – драге (рис. 6.15). В основе рабо- ты драг лежит принцип гравитационного обогащения (рис. 6.16).

Рис. 6.15. Схема расположения драги в водном бассейне

37

## Страница 40

Рис. 6.16. Схема устройства и работы драги: 1 – россыпь; 2 – черпаковое устройство; 3 – кабина драгера; 4 – электродвигатель черпачной цепи; 5 – промывочная бочка; 6 – конвейер; 7 – свая; 8 – понтон; 9 – отвал крупных отбросов; 10 – отвал мелких отбросов

Драгами разрабатывают долинные россыпи с малым уклоном (20…30 м на 1 км). Драга представляет собой агрегат, осуществляю- щий добычу песков, их транспортировку, первичное обогащение и разгрузку хвостов в отвал. Добычу песков производят черпаками, насаженными на бесконечную цепь. Черпаки подают пески на дезин- теграцию и грохочение в барабанный грохот, установленный на пон- тоне, плавающем в водном бассейне. Галечник в виде надрешетного продукта поступает за корму драги в отвал, а подрешетный продукт (эфеля) поступает в обогатительные аппараты (шлюзы, винтовые се- параторы, отсадочные машины и т. д.) на первичное обогащение. Получаемый черновой первичный концентрат направляют на берего- вую доводочную фабрику.

Дражный способ добычи и переработки песков является наиболее производительным и экономичным (минимальный расход электро- энергии, рабочей силы и др.).

Обогащение песков на современной драге показано на рис. 6.17.

38

## Страница 41

Пескu uз забоя _

Дезuнmе:рацuя 8 Оражной бочке

Пескu

Галя 8 оmвал

Обоаащенuе на поперечных шлюзах

Концeнmpam

Хеосmы

Обо:ащенuе 6

оmсабочных машuнах

Переuчный конценmраm

Хеосmы 8 omвaл

Обезеожuванuе

Конценmpam Иловая часmь 8 оmвал

Конmрольная omсadкa

Конценmpam

Xeoсmыl  оmЗал

Доводка на

конценmрацшонном сmолe

Обоеащённый конценmpаm

Промпродукm 8 oбороm

Амаль:амацuя 6 бочке

Шлuховой конценmpam

Амальеама

Ha бере:овую

Оmпарка

доводочную фабрuку Pmymь 8 обороm

Рис. 6.17. Тсхнологичсская схема обогащения россыпей на драге

39

## Страница 42

6.8. Заключение по гравитационному обогащению золотосодержащих руд

В результате гравитационного обогащения россыпных руд полу- чают первичные концентраты – серые шлихи. Они обычно бедны по золоту. Для их доводки применяют повторное обогащение на шлю- зах, отсадочных машинах или концентрационных столах. Получае- мое при этом шлиховое золото отправляют для дальнейшей перера- ботки на аффинажные заводы.

Гравитационные концентраты, получаемые при переработке ко- ренных руд, содержат от 100 до 500 г/т золота. Эти концентраты:

1) иногда передают на заводы цветной металлургии (свинцовые или медные), где используют как флюсующие добавки при плавке или конвертировании. Золото и серебро при этом извлекают попутно с основным металлом;

2) чаще перерабатывают на самих ЗИФ. Для этого гравитацион- ные концентраты подвергают амальгамации либо после глубокой гравитационной перечистки плавят с добавлением флюсов для полу- чения конечного продукта – чернового золота.

Извлечение золота гравитационным методом в зависимости от вида перерабатываемого сырья и его особенностей колеблется от 25 до 75 %.

40

## Страница 43

7. АМАЛЬГАМАЦИЯ ЗОЛОТЫХ РУД И КОНЦЕНТРАТОВ

Добыча золота с помощью ртути применялась задолго до новой эры. Амальгамация – процесс, основанный на способности ртути сма- чивать частицы металла, проникать в них и образовывать соединения металла с ртутью – амальгаму.

Золото амальгамируется легче других металлов, серебро и плати- на – медленнее, а неблагородные металлы (медь, цинк, алюминий, железо) при наличии на их поверхности оксидных пленок практиче- ски не амальгамируются.

Процесс амальгамации состоит из двух последовательных стадий: 1) смачивание золота ртутью; 2) диффузия (взаимодействие) ртути в золото.

7.1. Смачивание золота ртутью

Смачивание золота ртутью является определяющей стадией. Чем лучше смачивание, тем выше показатели амальгамации.

Поскольку амальгамацию проводят в водной среде, то в смачива- нии золота ртутью участвуют три фазы – золото, ртуть и вода.

Известно, что граница раздела двух фаз обладает свободной по- верхностной энергией (поверхностное натяжение), величина которой определяется природой соприкасающихся фаз. Чем больше различие в полярности соприкасающихся фаз, тем выше поверхностная энер- гия. Мерой полярности фазы могут служить такие ее свойства, как диэлектрическая постоянная, дипольный момент молекул и другие молекулярные свойства фазы.

Смачивание золота ртутью определяется значением поверхност- ного натяжения на границе раздела фаз:

– золото – вода ( σH2O/Au );

– золото – ртуть ( σHg/Au );

– ртуть – вода ( σH2O/Hg ). При нанесении капли ртути на золотую пластинку, погруженную в воду (рис. 7.1), она будет растекаться до тех пор, пока не наступит равновесие, определяемое соотношением

σ = σ + σ cosθ, H2O/Au Hg/Au H2O/Hg

откуда cosθ = ( σH2O/Au – σHg/Au )/ σH2O .

41

## Страница 44

^-*H2O/Au ^Hg/Au

Рис. 7.1. Смачивание золота ртутью

Угол θ, называемый равновесным краевым углом смачивания, мо­ жет служить критерием смачивания. Чем меньше угол, тем лучше смачивание. При полном смачивании он стремится к нулю, а cos θ - к единице.

Смачиваемость золота ртутью определяется следующими факто- рами:

- химическим составом золота и ртути; - состоянием поверхности золота и ртути. Чистое золота смачивается ртутью лучше, чем золото, содержа­ щее примеси серебра, и особенно примеси железа и цветных метал- лов. Это объясняется тем, что примеси, содержащиеся в золоте, обра- зуют на его поверхности оксидную пленку, которая и ухудшает сма- чиваемость.

При появлении оксидной пленки на поверхности золота увеличи­ вается поверхностное натяжение на границе золото - ртуть и умень­ шается на границе золото - вода, что увеличивает краевой угол сма­ чивания. Именно поэтому ртуть не смачивает неблагородные метал­ лы и не образует с ними амальгаму, так как они всегда покрыты ок- сидной пленкой. Однако свежеобразованная, не успевшая окислиться поверхность этих металлов смачивается ртутью так же хорошо, как и чистое золото. Если, например, разломить пластинку цинка, погру- женную в ртуть, то поверхность излома сразу же смачивается рту- тью.

Химически чистая ртуть смачивает золото хуже, чем ртуть, со­ держащая небольшие количества (до 0,1 %) других металлов. Увели­ чение содержания цветных металлов в ртути выше этого предела ухудшает смачиваемость. В этом случае ухудшение смачиваемости объясняется образованием на поверхности ртути окисленных пленок цветных металлов.

На смачиваемость золота ртутью влияет состояние поверхности золота. Свежеобнаженная поверхность золотин, вскрывшихся при измельчении сырья, смачивается ртутью хорошо. При дальнейшем 42

## Страница 45

измельчении поверхность золотин может покрыться слоем вкован- ных тонких частиц сульфидов или минералов пустой породы, что резко ухудшает смачивание и снижает результаты процесса амальга- мации. Поэтому эффективнее приводить золото в контакт с ртутью сразу же в момент вскрытия.

Большое значение для смачиваемости золотых частиц имеет со- стояние поверхности ртути, употребляемой для амальгамации золо- та. Ртуть должна быть подвижной, иметь свежую блестящую по- верхность. Будучи механически разбита на мелкие капли, она должна при контакте отдельных капель быстро сливаться в одну массу.

Ртуть – легко пемзующаяся жидкость, т.е. разбивающаяся на мел- кие, не соединяющиеся при определенных условиях между собой капли. Пемзующаяся ртуть плохо смачивает золотые частицы, легко выносится из цикла и теряется с хвостами обработки. Пемзование ртути – вредный процесс.

Пемзование ртути – образование устойчивых некоалесцирующих капель (шариков) ртути – может быть вызвано попаданием в пульпу масел, углистых и графитовых веществ, а также механическим воз- действием дробящей среды. Тонкоизмельченные сульфиды, а иногда силикаты и кварц бронируют сферические частицы ртути и препят- ствуют их контакту не только с золотыми частицами, но и между со- бой. Для снижения пемзования необходимо избегать переизмельче- ния амальгамируемого материала.

7.2. Диффузия ртути в золото

Вторая стадия амальгамации мало зависит от технологических параметров процесса амальгамации и определяется, в основном, при- родой исходных металлов.

Согласно диаграмме состояния золото – ртуть золото с ртутью образует ряд интерметаллических соединений (Au3Hg, Au2Hg, AuHg2), твердый раствор ртути в золоте, содержащий около 16 % ртути, и жидкий раствор золота в ртути с содержанием около 0,1 % золота.

Если кусочек золота опустить в ртуть и выдержать достаточно долгое время, а затем разрезать, то в первом приближении можно считать, что состав кусочка по сечению будет меняться в соответст- вии со схемой, показанной на рис. 7.2.

43

## Страница 46

Рис. 7.2. Диффузия ртути в золото

Таким образом, золотая амальгама представляет собой жидкую ртуть, содержащую до 0,1 % золота, в которой диспергированы твер- дые частицы, представленные золотом, твердым раствором ртути в золоте и интерметаллическими соединениями. При этом степень пе- рехода золота в соединения с ртутью определяется крупностью из- влекаемого золота. Чем мельче золотины, тем больше золота перехо- дит в интерметаллические соединения.

В некоторых случаях извлечение золота амальгамацией неэффек- тивно вследствие затвердевания и хрупкости образующейся амаль- гамы. Это объясняется попаданием в ртуть значительных количеств меди и железа.

Медь непосредственно амальгамируется плохо, но в свежевосста- новленном, не окисленном состоянии легко смачивается ртутью. Зо- лотые руды иногда содержат в своем составе некоторое количество минералов меди. При измельчении таких руд возможен переход меди в раствор. Кроме того, ионы меди могут попадать в процесс с про- мышленными водами. Ионы меди восстанавливаются металлическим железом, попадающим в пульпу вследствие механического истира- ния измельчающей аппаратуры и шаров. В результате на поверхно- сти железных частиц цементируется медь

Cu2+ + Fe Fe2+ + Cu,

которая легко смачивается ртутью и вместе с железом увлекается в амальгаму, делая ее хрупкой. В целях борьбы с вредным влиянием ионов меди в пульпу добавляют известь, осаждающую медь в виде гидроксида.

44

## Страница 47

7.3. Способы амальгамации

Процесс амальгамации осуществляется двумя способами: – внутренней амальгамацией, которую проводят одновременно с измельчением руды или, чаще, гравитационного концентрата внутри самого измельчающего аппарата;

– внешней амальгамацией, проводимой вне измельчающего при- бора (обычно в шлюзах, реже в специальных аппаратах – амальгама- торах).

7.3.1. Внутренняя амальгамация

Внутренняя амальгамация обеспечивает наиболее благоприятные условия для извлечения золота, так как оно контактирует с ртутью в момент обнажения частиц золота. При измельчении перерабатывае- мого материала свежеобнаженная поверхность золотинок, не успевая покрыться пленками, хорошо смачивается ртутью, что является ос- новным условием для амальгамации золота. При внутренней амаль- гамации в измельчительный аппарат одновременно с материалом подают также и ртуть.

Количество заливаемой ртути в промежутки времени между за- ливками зависит от характера материала (вещественного состава, формы и крупности включений золота), содержания в нем золота и условий ведения процесса. Эти параметры процесса амальгамации устанавливают в ходе предварительных исследований и корректиру- ют во время работы по регулированию процесса в промышленных условиях. Отношение количества заливаемой ртути к содержанию золота в сырье на практике колеблется в широких пределах – Hg:Au = (3–10):1. При более крупном золоте отношение ртути к зо- лоту берут (3–6):1, при мелком – (6–10):1. Выгоднее всего заливать ртуть с небольшими интервалами, так как это позволяет равномернее осуществлять процесс амальгамации. При частых подачах ртути ма- лыми порциями уменьшается возможность ее пемзования. Для пода- чи ртути применяют специальные питатели, позволяющие регулиро- вать скорость подачи.

Для внутренней амальгамации используют бегунные мельницы (бегуны) и амальгамационные бочки.

Действие бегунной мельницы (рис. 7.3) основано на раздавли- вании и истирании кусков руды при катании тяжелых жерновов (бегунов) по плите из твердой стали, являющейся днищем кольце- вой чаши.

45

## Страница 48

Рис. 7.3. Бегунная мельница утяжеленного типа: 1 – чаша; 2 – бегун (жернов); 3 – крестовина; 4 – ось

Через центр чаши проходит вертикальный вал, вращающийся от привода со скоростью 13…16 об/мин (тихоходный бегун) или около 30 об/мин (быстроходный бегун). На верхнем конце вала закреплена каретка с полуосями, которые передают вращение бегунам. Совре- менные бегунные мельницы имеют по два, реже по три бегуна. Из- вестны и многобегунные (6) мельницы.

Руду, раздробленную предварительно до крупности 20…50 мм, загружают в чашу специальным питателем. Вместе с рудой подают воду для получения отношения Ж:Т = (8–12):1. Разгрузка пульпы производится через порог (один или два) на сетку за счет волнения пульпы, создаваемого бегунами.

Ртуть заливают периодически через 0,5…2 ч небольшими пор- циями из расчета 5…6 г ртути на 1 г извлекаемого золота. Съем амальгамы (сполоск) проводят по мере ее накопления (один раз в 1–2 сут). Для выгрузки амальгамы бегуны останавливают и выби- рают смесь амальгамы и песка (смывают водой на амальгамаци- онный шлюз).

Производительность бегунной мельницы составляет 55…60 т/сут. Для увеличения производительности на бортах чаши подвешивают амальгамированные медные листы.

46

## Страница 49

Для амальгамации в бегунных чашах характерно повышенное пемзование амальгам, которое выражается в образовании каплевид- ной амальгамы, не способной к полному слиянию.

Для внутренней амальгамации гравитационных концентратов и других богатых золотом материалов, поступающих в переработку в небольших количествах или требующих тонкого измельчения, при- меняют амальгамационные бочки (рис. 7.4).

Амальгамационная бочка – цилиндрический вращающийся аппа- рат небольших размеров (диаметром 600…800 мм, длиной 800…1200 мм), работающий по принципу шаровой мельницы. Через отверстие герметически закрываемого люка в бочку загружают обра- батываемый материал, стальные шары, ртуть и заливают воду. Про- должительность амальгамации в бочках 2…10 ч. Производитель- ность бочки 100…450 кг за операцию.

Рис. 7.4. Амальгамационная бочка: 1 – цилиндрический корпус; 2 – крышка люка; 3 – шкив; 4 – фитеровочные чугунные диски; 5 – полуось; 6 – подшипник; 7 – торцовая стенка

47

## Страница 50

По окончании операции бочку останавливают и через открытый люк выпускают содержимое в специальную ловушку со шлюзом для отделения амальгамы (рис. 7.5).

Вода

Амальгама

Амальгама

Рис. 7.5. Схема установки амальгамационной бочки: 1 – амальгамационная бочка; 2 – ловушка для амальгамы; 3 – сетка для отделения шаров; 4 – амальгамационный шлюз; 5 – концевая ловушка амальгамы

7.3.2. Внешняя амальгамация

Для внешней амальгамации наибольшее распространение получи- ли амальгамационные шлюзы (рис. 7.6).

Рис. 7.6. Амальгамационный шлюз

48

## Страница 51

Амальгамационный шлюз представляет собой наклонную плос- кость из досок, покрытых амальгамированными медными листами. Длина шлюза 5…6 м, ширина 1…2,5 м, уклон 10…21°. Пульпа (ми- нимальное отношение Ж:Т = 4) подается на верхний конец шлюза и сливается по наклонной амальгамированной поверхности. Частицы золота, двигаясь в нижнем слое потока пульпы, соприкасаются с амальгамой, смачиваются ею и остаются на шлюзе. Для улавливания крупных золотин и сносимой амальгамы на шлюзе через каждые 1,5…1,8 м устроены поперечные желобки. Кроме того, в конце шлю- за установлена ловушка с поперечной перегородкой и гидравличе- ским затвором.

Работа амальгамационного шлюза сводится к следующему. Рабо- чую поверхность шлюза, обшитую медными листами, тщательно за- чищают и натирают смесью хлористого аммония, песка и ртути. Об- разующаяся при этом медная амальгама прочно удерживает на своей поверхности тонкий слой почти чистой ртути, способный амальга- мировать скользящие по нему золотины.

Один раз в сутки амальгамационный шлюз отключают, золотую амальгаму снимают резиновыми или кожаными скребками, а по- верхность медных листов вновь натирают ртутью.

Амальгамационные шлюзы используют после внутренней амаль- гамации для захвата золотин, ртути и амальгамы из хвостов или в качестве вспомогательных устройств для улавливания золота перед цианированием или флотацией.

Амальгаматоры – аппараты для извлечения золота более интен- сивными методами амальгамации, чем обычные, – представляют со- бой железный или деревянный длинный ящик размером (900…3600)×1500 мм, непрерывно приводимый в колебательное дви- жение, внутри которого подвешен целый ряд амальгамированных пластин. Пульпа проходит зигзагообразный путь между этими пла- стинами, оставляя на амальгамированной поверхности часть весьма мелкого золота, которое с трудом опускается вниз, а поэтому не мо- жет быть уловлено в обычных шлюзах, применяемых при внешней амальгамации. Данные аппараты отличаются компактностью при большой амальгамированной поверхности и производительности (50…200 т/сут).

Интенсивному действию амальгаматоров способствуют следую- щие факторы:

– большая поверхность соприкосновения с ртутью; – большая длительность обработки;

49

## Страница 52

– растирающее действие, в результате которого с поверхности зо- лотых частиц удаляются пленки и производится дополнительное из- мельчение.

Амальгаматоры подразделяются на две группы. К первой из них относятся амальгаматоры, работающие по принципу улавливания только при соприкосновении с ртутью. Ко второй относятся аппара- ты, в которых происходит растирание материала. Последнее всегда в той или иной степени сопровождается дополнительным измельчени- ем и обнажением свежих поверхностей частиц золота. Ко второй группе относятся также амальгамационные бочки, служащие для из- влечения золота из рудных и шлиховых концентратов.

Полученные разными способами амальгамы отличаются по соста- ву и консистенции. Очень густые амальгамы обычно смешивают с жидкими или с ртутью.

Одним из способов повышения извлечения благородных металлов при амальгамации является применение «активной» амальгамации, заключающейся в том, что исходный материал обрабатывают в боч- ках или на шлюзах цинковой амальгамой в кислой среде. Выделяю- щийся при взаимодействии цинка и кислоты водород активирует по- верхность благородных металлов, улучшает смачиваемость их рту- тью и в конечном итоге повышает извлечение в амальгаму. Этот спо- соб применяется в основном для извлечения платины.

Повысить показатели амальгамации можно также, применяя раз- личные химические реагенты, удаляющие с поверхности золота пас- сивирующие пленки: серную кислоту, хлористый аммоний, марган- цовокислый калий, бихромат калия.

При переработке золотосодержащей сульфидной руды или кон- центрата амальгамацией добавка в пульпу водорастворимых солей свинца уменьшит пемзование ртути, так как ионы свинца свяжут растворимые сульфиды, вызывающие пемзование.

7.4. Обработка амальгамы

Полученную амальгаму после съема с аппаратов очищают от ме- ханически захваченных частиц железа, попавших в процессе измель- чения песка сульфидов и других инородных примесей.

Железо удаляют магнитом, а остальные примеси отделяют тща- тельной промывкой амальгамы водой в промывочных чанах или спе- циальном шлюзе до получения зеркально блестящей поверхности.

50

## Страница 53

Для отжимки очищенную амальгаму загружают в замшевые или холщовые мешки, которые помещают под пресс (рис. 7.7) для выдав- ливания (фильтрации) излишней ртути. При этом отделяется жидкая ртуть, содержащая около 0,1 % золота, которая является оборотным продуктом, и получается полусухая пластичная амальгама, содержа- щая в сумме от 20 до 50 % золота и серебра. Чем крупнее амальгами- руемое золото, тем богаче им полусухая амальгама.

Рис. 7.7. Винтовой пресс для отжимки амальгамы

Для удаления оставшейся ртути полусухую амальгаму подверга- ют отпарке. Отгонку (отпарку) ртути производят дистилляцией в специальных цилиндрических или котелковых (грушевидных) чу- гунных ретортах, размеры и конструкции которых определяются масштабом производства. Реторты сужены с одного (открытого) кон- ца. Этот конец выходит из дистилляционной печи и соединяется с трубкой, на которую надет холодильник, охлаждаемый холодной во- дой по принципу противотока. Реторта в печи нагревается сжигани- ем жидкого, газообразного или твердого (на колосниках) топлива под ретортой (рис. 7.8) или с помощью электричества.

51

## Страница 54

Рис. 7.8. Реторта с присоединением вакуума (Гипрозолото)

Во избежание разбрызгивания и выброса амальгамы температуру в начале процесса отгонки следует поднимать постепенно, так как интерметаллические соединения ртути с золотом разлагаются при низкой температуре (AuHg2, например, при температуре 310 °С), а ртуть, выделяющаяся при этом, кипит при 356 °С. Поэтому первую стадию отгонки ртути проводят при температуре 350…400 °С в тече- ние 2…5 часов. На второй стадии отгонки температуру в печи под- нимают до 750…850 °С и процесс ведут в течение получаса.

Полноту отгонки ртути проверяют полированным металлическим пробником, дотрагиваясь им до поверхности металла. Отсутствие налета ртути на пробнике указывает на полноту ее отгонки.

Пары отогнанной ртути конденсируются в водоохлаждаемом хо- лодильнике, и эта ртуть возвращается на амальгамацию.

После отгонки ртути оставшееся в охлажденной реторте черновое золото в виде порошка или губки вынимается и плавится в графито- вых тиглях в смеси с флюсами – плавленой бурой, содой и в некото- рых случаях – селитрой.

7.5. Заключение по амальгамации золотосодержащих руд и концентратов

В мировой практике до недавнего времени процесс амальгамации для извлечения золота из руд применялся довольно широко. В на- стоящее время его используют редко.

52

## Страница 55

Вызвано это тем, что: во-первых, качество золотосодержащих руд постоянно изменяется, вследствие чего повышается содержание золота, связанного с сульфи- дами, имеющего покровные образования, а также низкопробного зо- лота, т. е. таких форм, которые не извлекаются амальгамацией;

во-вторых, амальгамация – трудоемкий процесс, всегда сопрово- ждающийся потерями золота в виде амальгамы, которая в после- дующих звеньях технологического процесса не извлекается;

в-третьих, вследствие высокой токсичности паров ртути (пре- дельно допустимая их концентрация в воздухе составляет 0,01 г/м3) использование больших ее объемов создает опасность ртутного от- равления людей и окружающей среды.

Тем не менее, амальгамация сохранила свое значение для извле- чения свободного золота из гравитационных концентратов, полу- чаемых при переработке коренных и россыпных руд. В этом случае приходится обрабатывать небольшое количество богатого материа- ла, и амальгамационный процесс сохраняет свое основное преиму- щество – дешевую и быструю реализацию золота в виде металла. Этим методом, в частности, перерабатывают основную массу гра- витационного концентрата в ЮАР, Австралии, Южной Родезии и других странах. В странах СНГ амальгамацию в настоящее время не применяют.

53

## Страница 56

8. ВЫЩЕЛАЧИВАНИЕ (ЦИАНИРОВАНИЕ) ЗОЛОТОСОДЕРЖАЩИХ РУД И КОНЦЕНТРАТОВ

Извлечение благородных металлов цианированием является гид- рометаллургическим процессом и основано на взаимодействии реа- гентов с минералами. Степень этого взаимодействия зависит как от состава минералов, так и от структуры их кристаллической решетки. Поэтому на технологические свойства руды в первую очередь влия- ют химические свойства минералов, состав и структура руды.

К настоящему времени метод цианирования технологически и ап- паратурно оформился в один из наиболее механизированных и со- вершенных гидрометаллургических процессов.

Цианирование имеет большие преимущества перед гравитацион- ным извлечением золота, особенно его мелких природных включе- ний, которые часто не могут быть вскрыты даже при тонком измель- чении и теряются в потоке пульпы. Раствор же цианида по трещинам и порам зерен способен просачиваться к мелким золотинам и раство- рять их.
