Repository: root-0-0-0-0-chmod-x-dreams/nornikel-hypothesis-fabric

# Bundled case data for GraphRAG bootstrap

| Path | Contents |
|------|----------|
| `case/Пример 1–4/` | Excel LossForm |
| `case/Дополнительные материалы/md/<book>/` | Paragraph-chunked literature (5 books, ~5775 chunks) |
| `case/Дополнительные материалы/images/` | PNG/JPG для ссылок из MD (опционально, `make sync-data`) |
| `case/Схемы флотации/`, `case/Регламенты/` | PNG + VLM-транскрипты в `.md` (`scheme_caption` / `constraint_regulation`) |
| `literature/` | Monolithic book MD source (`## Страница N` format) |

Refresh from local hackathon case (optional):

```bash
make sync-data          # Excel + chunked dirs + literature + PNG + pics-to-md → MD

File: graphrag-service/data/literature/geokniga_metallurgiya_blagorodnyh_metallov_0.md (part 3 of 12)
# geokniga-metallurgiya-blagorodnyh-metallov_0
Однако, если применять только цианирование, то вследствие мед- ленного растворения крупных частиц часть золота не успеет раство- риться. Поэтому наибольшее извлечение золота может быть получе- но только сочетанием цианирования с предварительным гравитаци- онным выделением крупных золотин.

Вредное влияние на процесс цианирования сульфидов различных металлов устраняют, предварительно отделяя их флотацией или про- ведением окислительного обжига исходного сырья.

В ионной форме процесс цианирования описывается следующей реакцией:

– + 4OH–,

Au + 2CN– + 2H2O + O2 = Au(CN)2

откуда следует, что растворение золота может происходить только при наличии в водном растворе кислорода, а конечным продуктом взаимодействия является анионный цианидный комплекс золота.

Из многочисленных солей цианисто-водородной кислоты для рас- творения золота наиболее пригодны соли щелочных и щелочно- земельных металлов. В начале промышленного внедрения процесса цианирования использовали цианистый калий KCN, который позднее был полностью заменен более дешевым цианистым натрием NaCN. В настоящее время для этих целей начали применять также цианистый

54

## Страница 57

кальций Ca(CN)2, выпускаемый в виде сплава с другими солями (ци- анплав). Он более дешев даже по сравнению с цианистым натрием, но его расход по сравнению с последним выше почти в два раза.

Процесс растворения золота в цианистых растворах носит слож- ный гетерогенный характер. При его техническом осуществлении имеют важное значение многие факторы и в первую очередь концен- трации в растворе кислорода и цианида, вид и состав перерабаты- ваемого сырья.

Оптимальная концентрация цианида натрия в промышленных ус- ловиях составляет для крепких растворов 0,03–0,06 % (0,3…0,6 кг/м3), а для слабых – 0,003–0,01 % (0,03…0,1 кг/м3). По- вышение концентрации цианида выше указанного предела не только не увеличивает скорость растворения золота, но даже несколько за- медляет ее. Это связано с соотношением скоростей диффузии кисло- рода и цианидного иона к поверхности растворяемых частиц и с со- отношением их концентраций.

При нормальных условиях растворимость кислорода в водных растворах равна 8,57 г/м3. По стехиометрии основной реакции циа- нирования этому количеству кислорода соответствует содержание в растворе 105 г/м3 цианида натрия. В эту концентрацию не входит его избыток (до 500 г/м3), требующийся для ускорения растворения зо- лота, взаимодействия с примесями и др.

Ускорение растворения золота может быть достигнуто только при одновременном увеличении концентрации цианида и кислорода. На практике для интенсификации растворения золота проводят предва- рительное накислороживание растворов, часто под давлением.

Однако при чрезмерном увеличении в растворах содержания циа- нида натрия интенсифицируются побочные реакции растворения компонентов руды, при которых расходуются цианид и кислород, а также, как правило, снижается растворимость золота.

В кислых и нейтральных растворах цианистые соли нестойки и подвергаются гидролизу с образованием синильной кислоты HCN, склонной к улетучиванию. Вдыхание ее опасно для обслуживающего персонала. По условиям техники безопасности степень гидролиза цианида натрия не должна превышать 0,01, а рН промышленных цианистых растворов должен быть не ниже 7,7…8,7. Для поддержа- ния требуемого рН в раствор добавляют известь или реже едкий натр (защитная щелочь).

На ход и результаты цианирования руд оказывает большое влия- ние взаимодействие цианистых растворов с другими минералами.

55

## Страница 58

Обычные примеси самородного золота (серебро, медь) при циа- нировании легко растворяются, и их присутствие обычно не затруд- няет процесс извлечения золота. Значительно замедляет растворение золота одновременное присутствие теллура и платины.

Золотые руды всегда содержат сульфиды и продукты их окисле- ния. Цианистые растворы взаимодействуют главным образом с про- дуктами их окисления, которые образуются и в самом процессе вы- щелачивания. На образование кислородных соединений затрачивает- ся кислород. Они нейтрализуют защитную щелочь, увеличивают расход цианида на свое растворение или преобразование цианида в соединения, не способные растворять золото.

К числу наиболее вредных компонентов в цианистых растворах следует отнести медь, железо, цинк и серу. При взаимодействии с цианидом они образуют комплексные ионы Fe(CN)6

4–, Cu(CN)n (n–1)–, Zn(CN)4

2–, SCN– и др., что вызывает лишний расход цианида. Кисло- род расходуется на окисление сульфидов, сера которых преимущест- венно переходит в SO4

2–, S0 и SCN–. Защитная щелочь под действием углекислого газа может связы- ваться в карбонат или при взаимодействии с анионами SO4

2– – в гипс CaSO4 2H2O. При наличии в руде соединений мышьяка, сурьмы за- щитная щелочь участвует в их растворении, увеличивая свой расход.

8.1. Взаимодействие реагентов с минералами золота и серебра

Химические особенности растворения благородных металлов и минералов, сопутствующих рудам, следует рассматривать с учетом химической связи в кристаллической решетке и структуры последней.

В гидрометаллургии благородных металлов основным является растворение самородных металлов, в кристаллической решетке кото- рых имеется металлическая связь.

Второстепенным является растворение минералов, в которых ме- талл находится в окисленной (ионизированной) форме (AgCl, Ag2S), а также выщелачивание минералов, в сложной структуре которых можно встретить различные виды связей (AuTe2).

8.1.1. Растворение самородных металлов

Растворение золота и серебра можно рассматривать как результат действия в растворе электролита (цианистый раствор) короткозамк- нутого микрогальванического элемента (рис. 8.1), образованного час-

56

## Страница 59

тицей золота и тем минералом, в который оно вкраплено (пирит, марказит, пирротин и др.), или примесью других металлов, входящих в состав зерен самородного золота. Частицу золота, изолированную от других минералов, также можно рассматривать как совокупность анодных и катодных участков, образованных кристаллами различно- го состава или одного состава, но различно ориентированными.

Рис. 8.1. Растворение золота в контакте

с пиритом в цианистом растворе

Основное отличие электрохимического механизма растворения металла от чисто химического состоит в том, что общая реакция взаимодействия металла с реагентами при электрохимической корро- зии разделяется на два в значительной мере самостоятельных про- цесса (рис. 8.2):

1) анодный – переход металла в виде ионов в раствор с освобож- дением эквивалентного количества электронов;

2) катодный – ассимиляция появившихся избыточных электронов каким-либо деполяризатором (в нашем случае кислородом).

Возможность такого разделения общей реакции растворения обу- словлена электронной проводимостью металла и ионной проводимо- стью раствора.

57

## Страница 60

Рис. 8.2. Электрохимический механизм растворения золота в цианистом растворе

Анодный процесс При растворении металла неизбежен предварительный переход его в ионное состояние, для чего от атома необходимо отнять один или больше электронов.

Золото, будучи наиболее благородным металлом, имеет сильное сродство с электроном, вследствие чего окислительные процессы ионизации золота требуют большой затраты энергии из-за весьма высокого окислительного потенциала (φ0 = +1,88 В):

Au – e Au+.

Большинство технически приемлемых окислителей обладает значи- тельно более отрицательными потенциалами и не может окислить золото.

Цианистые растворы имеют щелочной характер. В щелочной сре- де наиболее доступный и распространенный в гидрометаллургии окислитель – кислород имеет окислительный потенциал, значительно уступающий потенциалу золота (φ0 = +0,4 В):

O2 + 2H2O + 4e 4OH–.

восстановлении

Окислительных потенциалов кислорода при его до пероксида (перекиси) водорода (φ 0 = -0,15 В):

O2 + 2H2O + 2е Н2О2 + 2ОН

и пероксида водорода при его восстановлении до гидроксильных ио- нов (φ0 = +0,95 В):

H2O2 + 2e 2OH–

58

## Страница 61

также недостаточно для окисления металлического золота и перевода его в раствор в виде катиона Au+.

Но, как следует из уравнения Нернста, потенциал металла в рас- творе его соли зависит от активности ионов этого металла:

n+,

φ = φ0 + (RT/nF) · ln aMe

где φ – потенциал металла в растворе его соли, В;

n+ – активность катионов металла в растворе.

φ0 – стандартный потенциал металла, В; R – газовая постоянная, R = 8,314 Дж/(моль·К); Т – температура, К; n – число электронов, принимающих участие в реакции; F – число Фарадея, F = 96 500 Кл/моль; aMe

Подставив постоянные и перейдя от натуральных логарифмов к десятичным, получим для золота при 25 °С:

+.

φ = 1,88 + 0,059 lg aAu

Последнее уравнение показывает, что потенциал золота можно снизить, уменьшая активность ионов Au+ в растворе. Это обстоятель- ство и лежит в основе процесса растворения золота в цианистых рас- творах.

Ионы Au+ образуют с ионами CN– очень прочный комплекс [Au(CN)2]–, равновесие диссоциации которого

[Au(CN)2]– Au+ + 2CN–

сильно сдвинуто влево и характеризуется весьма малой величиной константы диссоциации (1,1·10–41). Поэтому в присутствии ионов CN– активность ионов Au+ резко уменьшается. При этом резко уменьшается и окислительный потенциал золота (φ0 = –0,54 В).

Таким образом, связывая катионы Au+ в прочный комплекс, ионы цианида резко снижают окислительный потенциал золота и тем са- мым создают термодинамические предпосылки для его окисления кислородом и перевода в раствор в форме комплексного аниона [Au(CN)2]– .

Нетрудно показать, что подобный результат получается и в случае растворения металлического серебра.

Действительно, поскольку потенциал окисления серебра

Ag – e Ag+

59

## Страница 62

также сравнительно высок (φ0 = +0,8 В), а катион Ag+ образует с ио- ном CN– довольно прочный комплекс [Ag(CN)2]– , равновесие диссо- циации которого

[Ag(CN)2]– Ag+ + 2CN–

также резко сдвинуто влево (константа диссоциации равна 1,8 · 10–19), резко снижается и окислительный потенциал серебра (φ0 = –0,31 В).

Таким образом, анодный процесс – окисление золота – состоит из двух стадий:

1) Au – e Au+; 2) Au+ + 2CN– [Au(CN)2]–. Суммарно анодная реакция запишется так:

Au + 2CN– – е [Au(CN)2]–.

Катодный процесс В результате высвобождения на аноде за счет протекания окисли- тельных процессов избыточных электронов на катодных участках восстанавливается кислород, растворенный в воде, т. е. образуется кислородный электрод.

Процесс на катоде протекает в две стадии: 1) атомизация кислорода и его восстановление до иона О2–:

О2 2[О]; [О] + 2е О2–;

2) взаимодействие иона О2– с водой и образование гидроксила: О2– + Н2О 2ОН–.

Восстановление кислорода может идти и с образованием в каче- стве промежуточного продукта реакции аниона пероксида (перекиси) водорода:

2[О] + 2е О2

2–; 2Н2О + О2 2– Н2О2 + 2ОН–.

В дальнейшем происходит восстановление этого промежуточного продукта:

2– + 2е 2О2–

О2

с образованием гидроксильных ионов:

О2– + Н2О = 2ОН–.

60

## Страница 63

Таким образом, процесс растворения золота может успешно идти лишь при условии катодной кислородной деполяризации (ассимиля- ции появившихся избыточных электронов). Если деполяризации нет, растворение золота замедляется и даже прекращается. Доказательст- вом последнего может служить то, что золото практически не рас- творяется после израсходования кислорода, содержащегося в раство- ре. Растворы цианистых щелочей, приготовленные на прокипячен- ной воде (из которой удален кислород), растворяют золото в весьма ограниченном количестве.

Влияние кислородной деполяризации на растворение золота в цианистых растворах может быть доказано экспериментально (рис. 8.3).

Рис. 8.3. Деполяризация катода

при растворении золота

В два отделения ванны с пористой перегородкой налит раствор цианистой соли, в который опущены пластинка золота и пирит, замкнутые внешней цепью; в цепь включен гальванометр. В замкну- той цепи в растворе ток течет от золота к пириту, а во внешней це- пи – в обратном направлении.

В момент замыкания цепи стрелка гальванометра быстро откло- няется от нулевого положения, затем возвращается к нему сначала быстро, а затем медленно и, наконец, останавливается, немного не достигнув нулевого положения.

Если ввести в отделение ванны, в котором подвешен пирит, труб- ку с загнутым концом и пропускать через нее кислород, то послед- ний, омывая поверхность пирита, будет производить деполяризацию. В результате деполяризации стрелка гальванометра быстро возвра- тится к положению, близкому к началу замыкания, и останется там столько времени, сколько будет продуваться кислород.

61

## Страница 64

Последнее указывает на то, что кислород в процессе растворения золота производит деполяризацию на поверхности того компонента, который образует пару с анодными участками поверхности золота. На поверхности золотого электрода происходит освобождение элек- тронов в результате протекающего здесь окисления золота с образо- ванием комплексного аниона Au(CN)2

–. Для устойчивого течения процесса необходим деполяризатор, поглощающий эти ионы, в роли которого и выступает кислород, восстанавливающийся на поверхно- сти пирита до гидроксила.

Роль кислорода в заводской практике цианирования велика. Ки- слород растворяется в растворах особенно интенсивно при прохож- дении ими таких аппаратов, как агитаторы (чаны) для выщелачива- ния пульпы и насосы для перекачивания пульпы. Так, содержание кислорода в рабочих цианистых растворах обычно находится в пре- делах 8,5…2 мг/л.

В момент осаждения золота и серебра цинком (после деаэрации растворов) содержание кислорода составляет лишь десятые доли миллиграмма в литре.

Таким образом, при суммировании процессов, протекающих при работе короткозамкнутых микрогальванических пар, уравнение рас- творения золота (серебра) в цианистых растворах представляется в следующем виде:

2Au + 4NaCN + 1/2 H2O = 2NaAu(CN)2 + 2NaOH.

8.1.2. Растворение минералов, представленных окисленной формой металлов

Данный вид минералов легко поддается растворению, если в резуль- тате реакции с растворителем металл становится составляющей частью аниона или катиона, образующих легко растворимые соединения.

Примером растворения минерала, в котором металл присутствует в окисленной (ионизированной) форме, является растворение керарги- рита (роговое серебро), представляющего собой хлористое серебро.

В природе хлористое серебро встречается как самостоятельный минерал и в виде оболочек на самородном золоте. Последние были обнаружены как в окисленных рудах, образующих железные шляпы, так и в меньшей степени в сульфидных рудах. Кроме того, хлористое серебро присутствует в продуктах хлорирующего обжига концентра- тов и руд.

62

## Страница 65

Быстро протекающая реакция растворения хлористого серебра характеризуется значительной свободной энергией образования ком- плексного малодиссоциированного аниона:

AgCl + 2CN– = [Ag(CN)2]– + Cl–.

При растворении хлорида серебра в других растворителях образу- ется комплексное соединение, серебро которого переходит в анион (при растворении в поваренной соли или гипосульфите) или в катион (при растворении в аммиаке).

Аналогичной реакцией извлечения серебра является реакция рас- творения аргентита (серебряного блеска) в цианистом растворе:

Ag2S + 4CN– = 2[Ag(CN)2]– + S2–.

8.1.3.Растворениеминераловсложнойструктуры

К подобным минералам относятся теллуриды, селениды, арсени- ды металлов. Кристаллические решетки их характеризуются различ- ными видами связей: ионными, ковалентными и металлическими. Теллуриды золота и серебра имеют довольно сложную структуру, и растворение их происходит при участии трех веществ, необходимых для разложения теллурида, с образованием растворимых соединений:

2AuTe2 + 4CN– + 6OH– + 4,5О2 = 2[Au(CN)2]– + 4TeO3 2– + 3H2O.

8.2. КИНЕТИКА ВЫЩЕЛАЧИВАНИЯ БЛАГОРОДНЫХ МЕТАЛЛОВ

ИЗ РУД И КОНЦЕНТРАТОВ

Выщелачиванием называется процесс растворения одного или нескольких компонентов из массы твердых частиц в жидком раство- рителе.

Скорость выщелачивания в гидрометаллургическом процессе оп- ределяется факторами, влияющими на растворение в гетерогенной системе, образованной раствором и измельченной рудой. В слое рас- твора, прилегающего к растворяющейся частице, концентрация рас- творителя значительно уменьшается вследствие химической реакции растворения. Недостаток пополняется за счет притока растворителя из окружающего объема раствора.

63

## Страница 66

Перенос растворителя к пунктам, где он расходуется, и равномер- ное распределение продуктов реакции по всей массе раствора проис- ходят за счет двух последовательно воздействующих факторов.

Первым из них является конвекция. Движение жидкости возника- ет в результате работы мешалки, просачивания через слой руды или вследствие разности температур, что способствует выравниванию концентрации растворителя во всем объеме раствора. Выравнивание концентрации раствора за счет конвекции происходит довольно бы- стро.

Вторым фактором является диффузия, определяющая в условиях растворения скорость проникновения вещества через диффузионный слой, окружающий тонкой пленкой поверхность растворяющегося те- ла. Скорость диффузии обычно значительно меньше скорости конвек- ции, поэтому скорость диффузии в пограничном слое неизбежно ли- митирует скорость растворения, если скорость химического процесса, происходящего при растворении, намного больше по сравнению с диффузией.

Для характеристики влияния физических условий на выщелачива- ние необходимо знать, от чего зависит скорость реакции растворения: от диффузии растворителя в окружающей среде (диффузионная об- ласть реакции) или от скорости химического взаимодействия реагента с веществом минерала (кинетическая область реакции)?

Так как скорость диффузии обычно меньше скорости конвекции и скорости химического акта, то диффузия является контролирующим фактором и реакции, протекающие при гидрометаллургическом из- влечении металла, находятся в диффузионной области.

Если при выщелачивании металла необходимо более одного веще- ства, то при реакции, протекающей в диффузионной области, опреде- ляющим фактором является скорость диффузии того вещества, кото- рое в данных условиях лимитирует реакцию (низкая концентрация, малая скорость диффузии).

Механизм растворения зерен твердых частиц в жидком раствори- теле можно представить следующим образом. Вначале растворитель подводится к поверхности зерна как с внешней, так и с внутренней стороны (через поры, капилляры и др.). Затем на границе раздела двух фаз – твердой и жидкой – происходит процесс химического взаимо- действия. При этом из твердого вещества образуется новое химиче- ское соединение, которое начинает растворяться. Поверхностный слой раствора постепенно обогащается этим веществом, вследствие чего понижается скорость растворения. По мере приближения поверх-

64

## Страница 67

ностного слоя к насыщению дальнейшее растворение прекратилось бы, если бы насыщенный раствор не диффундировал в растворитель. В результате диффузии растворителя из объема раствора он достигает поверхности и действует на следующий слой твердого вещества.

При растворении благородных металлов нерастворяющиеся веще­ ства образуют пористую пленку и создают дополнительное сопротив­ ление для подвода растворителя и отвода насыщенного раствора.

Диффузионную теорию растворения твердых частиц разработал Нернст, она подтверждена и другими исследователями. Согласно ей химическая реакция на границе раздела фаз протекает быстро. Ско­ рость растворения определяется скоростью диффузии растворителя через постоянный тонкий слой (около 20…40 мкм) насыщенного рас­ твора - диффузионный слой. За пределами этого слоя концентрация раствора остается постоянной за счет перемешивания пульпы.

Таким образом, скорость растворения определяется следующей за- висимостью:

dM Д

dt о

где М - количество растворившегося вещества;

Д - коэффициент диффузии;

6 - толщина диффузионного слоя; S - поверхность твердого тела;

Сн - концентрация насыщенного раствора сульфата цинка; С t - концентрация сульфата цинка в растворе в момент времени t.

Эта теория не объясняет влияния примесей на скорость растворения (одни замедляют, другие ускоряют) и физическое состояние поверх­ ности.

В каждом конкретном случае скорость растворения зависит от ко­ эффициента диффузии Д. Величина его прямо пропорциональна тем­ пературе раствора и зависит от вязкости раствора. Чем больше толщи­ на диффузионного слоя, тем меньше скорость растворения.

Чем больше поверхность твердого тела (мельче зерна), тем больше скорость растворения. Однако в случае применения при переработке сульфидных руд и концентратов окислительного обжига огарок, по­ ступающий на выщелачивание, не доизмельчается (за исключением комков), так как при слишком мелком материале образуется много шлама, повышающего вязкость пульпы, что затрудняет сгущение пульпы и ее фильтрацию.

65

## Страница 68

Скорость растворения зависит также от движущей силы раство- рения (Сн – Сt): если концентрация цианистого комплекса благород- ного металла в растворе в данный момент времени равна нулю (чис- тый растворитель), скорость растворения будет максимальной, если она равна его концентрации насыщения, скорость растворения будет равна нулю.

8.3. Потери цианида и щелочи при выщелачивании золотосодержащего сырья

При выщелачивании золотосодержащих руд и концентратов рас- ход реагента, затрачиваемого на процесс, является одним из основ- ных технико-экономических показателей, определяющих стоимость готового продукта. Расход цианида на практике многократно (при- мерно в пять раз) превышает его стехиометрическое количество, не- обходимое для растворения благородных металлов, присутствующих в выщелачиваемом сырье.

Столь большой расход растворителя объясняется значительными потерями его при выщелачивании, вызванными двумя основными причинами: механическими и химическими.

8.3.1. Механические причины потерь цианида

Потери цианида по механическим причинам происходят вследствие: – неполного отмывания цианистого раствора при промывке хво- стов от выщелачивания в ходе операции обезвоживания;

– утечки раствора через неплотности аппаратов, его переливания или разбрызгивания раствора;

– уноса его с избыточными растворами или с хвостами выщелачи- вания после их промывки и т.д.

8.3.2. Химические причины потерь цианида

Химические причины, вызывающие потери цианида, заключаются в переводе щелочных цианистых солей в другие соединения, кроме комплексных цианистых соединений благородных металлов. При этом часть цианида может быть потеряна вследствие выделения ле- тучего цианистого водорода за счет гидролиза цианида и в еще большей степени – вследствие образования комплексных цианистых, роданистых и других соединений. Эти соединения являются продук- тами взаимодействия компонентов выщелачиваемой руды или кон- центрата и цианистого раствора.

66

## Страница 69

8.3.2.1. Гидролиз цианистых растворов. Защитная щелочь

Цианиды щелочных и щелочно-земельных металлов, применяе- мых для выщелачивания золотых руд, являются солями слабой си­ нильной кислоты HCN и сильных оснований (NaOH, KOH, Ca(OH)2). Поэтому при растворении в воде они подвергаются гидролизу с об­ разованием слабодиссоциированной синильной кислоты и ионов гидроксила:

CN + H2O OH– + HCN.

Гидролиз цианистых растворов - явление крайне нежелательное, так как приводит к значительным потерям цианида и отравлению атмосферы цеха парами ядовитой синильной кислоты (температура кипения HCN 26,5°).

Константа равновесия вышеприведенной реакции гидролиза циа­ нида (Кг) определяется на основании закона действующих масс из следующего отношения концентраций:

Кг = [OH– ][HCN]:[CN ].

Для температуры 25 °С константа гидролиза соответствует вели- чине 1,26 10–5.

Величина Кг , а следовательно, степень гидролиза и потери циани­ да растут с повышением температуры. Это является одной из причин проведения процесса цианирования при обычных температурах (10…20 °С).

Введением одноименных ионов можно сдвинуть реакцию гидро­ лиза в ту или иную сторону. Например, вводя в раствор щелочь (NaOH или оксид кальция CaO, дающий в водном растворе гидро- ксид Ca(OH)2) - ионы гидроксила OH–, можно сдвинуть реакцию в левую сторону, подавляя этим гидролиз цианида или сводя его к ми­ нимуму (по условиям техники безопасности степень гидролиза NaCN не должна превышать 0,01).

Вводимую для этих целей в растворы цианидов щелочных или щелочно-земельных металлов щелочь (известь или реже едкий натр) называют защитной. Количество вводимой в цианистые растворы защитной щелочи должно быть таким, чтобы их рН был не ниже 7,7…8,7.

67

## Страница 70

Фактическая концентрация щелочи должна быть значительно выше концентрации, защищающей растворы от гидролиза, по сле- дующим причинам:

1) растворы как при хранении, так и при использовании по на- значению подвергаются действию углекислоты воздуха, а при контакте с рудой в процессе цианирования – еще и кислоты, обра- зующейся при окислении сульфидов металлов, что снижает со- держание щелочи в растворе за счет нейтрализации ею вводимых в раствор кислот;

2) в процессе очистки цианистых растворов от ряда растворенных солей-примесей путем их гидролиза (например, сульфатов железа двух- и трехвалентного) дополнительную немаловажную роль играет щелочь;

3) при сгущении пульп после выщелачивания щелочь (в частности известь) выступает еще и в качестве коагулянта мелких взвесей.

Ряд условий ведения цианистого процесса не позволяет повышать концентрацию щелочи сверх необходимого минимума:

1) в цианистых растворах с повышенной концентрацией щело- чи понижается скорость растворения золота и серебра вследствие образования на их поверхности пленок. Эти пленки особенно сильно снижают извлечение при выщелачивании просачиванием. При обработке руды перемешиванием рыхлые пленки из-за нали- чия трещин непрерывно удаляются с поверхности выщелачивае- мого металла;

2) значительная концентрация щелочи вызывает непроизводи- тельный расход цинка при осаждении им благородных металлов из цианистого раствора. При этом происходит слишком обильное выде- ление водорода за счет протекания реакции

Zn + 2OH– = ZnO2

2– + H2,

что затрудняет их осаждение;

3) взаимодействие цианистого раствора с некоторыми минерала- ми (например, сурьмянистыми) значительно усиливается в присутст- вии щелочи.

Как известно из практики работы золотоизвлекательных фабрик, содержание извести в промышленных цианистых растворах состав- ляет 0,025 % СaO (или 0,01 % по NaOH); рН раствора 9…11.

68

## Страница 71

8.3.2.2. Взаимодействие сопутствующих компонентов выщелачиваемой руды (концентрата)

с цианистыми растворами

Минералогический состав золотых руд отличается большим раз- нообразием:

1) относительно инертные минералы (кварц, силикаты, оксиды железа), практически не взаимодействующие с цианистыми раство- рами;

2) минералы, активно реагирующие с цианидом и растворенным кислородом.

Протекающие при этом побочные реакции повышают расход реа- гентов, в некоторых случаях снижают или замедляют извлечение зо- лота в цианистый раствор, а продукты этих реакций вызывают, как правило, осложнения при выполнении последующей операции осаж- дения золота цинком.

Поэтому вещественный состав золотосодержащих руд является одним из основных факторов, определяющих показатели цианистого процесса.

Среди большого числа минералов, встречающихся в золотых ру- дах и сильно влияющих на процесс цианирования, особое место за- нимают минералы железа, меди, сурьмы, мышьяка. Заметно, хотя и значительно меньше, могут влиять минералы цинка, ртути, свинца и некоторые другие.

Взаимодействие соединений железа с цианистыми

растворами Минералы железа в тех или иных количествах всегда входят в со- став золотых руд.

Окисленные минералы железа, такие как гематит Fe2O3, магнетит Fe3O4 (FeFe2O4), гётит FeOOH, сидерит FeCO3 и др., практически не взаимодействуют с цианистыми растворами и не оказывают вредного влияния при цианировании.

Сульфидные минералы железа – пирит FeS2, марказит FeS2 и пир- ротин Fe(1 – x)S (где х = 0…0,2) – претерпевают заметные, а иногда и существенные превращения в процессе цианирования, вызывая тем самым ряд нежелательных явлений. Степень превращения этих ми- нералов зависит от индивидуальных особенностей того или иного сульфида, размера его частиц и условий цианирования.

Особенность поведения сульфидных соединений железа при цианировании состоит в том, что цианистые растворы взаимодей-

69

## Страница 72

ствуют не столько с самими сульфидами, сколько с продуктами их окисления.

По скорости окисления сульфиды железа, входящие в состав зо- лотых руд, условно подразделяют на медленно окисляющиеся кол- чеданы и быстро окисляющиеся.

К медленно окисляющимся колчеданам относится большинство разновидностей пирита, имеющих плотную крупнокристаллическую структуру. Отличаясь очень малой скоростью окисления, эти колче- даны почти не изменяются в процессе выполнения всех технологиче- ских операций, включая измельчение и цианирование. Извлечение золота из руд этого типа обычно не вызывает затруднений.

К быстро окисляющимся колчеданам относятся руды, содержа- щие мелкозернистые и рыхлые разновидности сульфидов железа, главным образом пирротины и отчасти марказит. В некоторых до- вольно редких случаях к ним относятся и руды, содержащие мелко- кристаллические разновидности пирита. Быстро окисляющиеся кол- чеданы характеризуются высокой скоростью окисления и поэтому претерпевают значительные превращения при добыче, транспорти- ровании, хранении и особенно измельчении и цианировании руды. Переработка таких руд, если не принимать специальных мер, сопро- вождается повышенным расходом цианида и пониженным извлече- нием золота.

Поведение сульфидов железа до цианирования руды

(во влажной среде) В присутствии влаги происходит поверхностное окисление пир- ротина, марказита и пирита кислородом воздуха:

2FeS + O2 + 4H+ = 2Fe2+ + 2S + 2H2O; 2FeS2 + 7O2 + 2H2O = 2Fe2+ + 4SO4 2– +4H+.

Образующийся сульфат закиси железа подвергается дальнейшему окислению до сульфата оксида:

4Fe2+ + O2 + 4H+ = 4Fe3+ + 2H2O.

Последний, гидролизуясь, дает нерастворимый основной сульфат:

4Fe3+ + 5H2O + SO4 2– = 2Fe2O3 SO3 + 10H+,

переходящий далее в гидроксид железа:

2Fe2O3 SO3 + 7H2O = 4Fe(OH)3 + 2H+ + SO4 2–.

70

## Страница 73

Равновесие последних двух реакций сдвигается вправо при повы- шении рН раствора.

Схематично поведение сульфидов железа во влажной среде (до цианирования) можно представить следующим образом:

(FeS2) FeS + O2 (S, SO42–) FeSO4 Fe2(SO4)3 + H 2O Fe(OH)3 + H+.

Эти реакции получают развитие уже в момент добычи руды и продолжаются при ее транспортировании и хранении. При измельче­ нии руды в присутствии воды и кислорода скорость этих процессов сильно возрастает вследствие резкого увеличения поверхности суль- фидных частиц.

Поэтому руда, поступающая на цианирование, наряду с исходными сульфидами содержит некоторое количество продуктов их разложе­ ния - элементарную серу, сульфаты двух- и трехвалентного железа, основной сульфат и гидроксид трехвалентного железа. Хотя относи­ тельное количество этих продуктов невелико, роль их при цианирова­ нии весьма существенна: они вызывают высокий расход цианида.

Следует заметить, что все указанные продукты окисления встре­ чаются в лежалых хвостах, в отвалах и железо в них нередко может присутствовать в форме соединений закиси.

Аналогичный процесс окисления сульфидных руд происходит и в самом месторождении.

Поведение сульфидов железа при цианировании руды В процессе цианирования элементарная сера, реагируя с циани- дом, дает роданид:

S + CN– = CNS–.

Часть серы может окисляться с образованием тиосульфата:

2S + 2OH– + O2 = S2O3 2– + H2O.

При недостатке защитной щелочи в растворах кислота, обра­ зующаяся при окислении марказита (пирита) и гидролизе сульфата трехвалентного железа, разлагает цианид с выделением летучей си- нильной кислоты:

H+ + CN = HCN,

что вызывает повышенные потери цианида и недопустимое загряз­ нение окружающей среды.

71

## Страница 74

В щелочных цианистых растворах соединения закисного железа переходят в его гидроксид:

Fe2+ + 2OH– = Fe(OH)2,

который в присутствии ионов CN– образует не растворимое в воде цианистое железо:

Fe(OH)2 + 2CN– = Fe(CN)2 + 2OH–.

Белый осадок Fe(CN)2 растворяется в избытке цианида, давая же- лезисто-синеродистую соль:

Fe(CN)2 + 4CN– = [Fe(CN)6]4–.

Если, однако, концентрация защитной щелочи недостаточна, в цианистом растворе могут присутствовать ионы Fe2+. В этом случае образуется голубовато-белый осадок железисто-синеродистой соли закисного железа (Fe2+):

2Na+ + Fe2+ + [Fe(CN)6]4– = Na2Fe[Fe(CN)6].

При окислении растворенным кислородом эта соль переходит в так называемую берлинскую лазурь – тонкий осадок интенсивного синего цвета, представляющий собой железисто-синеродистую соль Fe4[Fe(CN)6]3 окисного железа (Fe3+):

4Na2Fe[Fe(CN)6] + O2 + 2H2O = Fe4[Fe(CN)6]3 + [Fe(CN)6]4– + 4OH + 8Na+.

Берлинская лазурь может образовываться также при непосредст- венном взаимодействии катионов Fe3+ (при недостатке защитной ще- лочи) и анионов железисто-синеродистой кислоты:

4Fe3+ + 3[Fe(CN)6]4– = Fe4[Fe(CN)6]3.

Таким образом, появление синей окраски у цианистых растворов указывает на недостаточную концентрацию защитной щелочи. В этом случае для уменьшения потерь цианида за счет его гидролиза в раствор необходимо добавить известь.

В щелочных растворах берлинская лазурь разлагается:

Fe4[Fe(CN)6]3 + 12OH– = 3[Fe(CN)6]4– + 4Fe(OH)3

и синий цвет исчезает.

Схематично поведение соединений железа при цианировании ру- ды можно представить так, как показано на рис. 8.4.

72

## Страница 75

Рис. 8.4. Превращения соединений железа при цианировании руды

В присутствии защитной щелочи и цианида одновременно с описанными выше реакциями продолжают идти процессы даль- нейшего разложения сульфидов железа по отличным от предыду- щих реакциям.

Окисление сульфидов железа в щелочных цианистых растворах протекает значительно интенсивнее, чем в воде, и сопровождается большим расходом цианида и кислорода.

В упрощенном виде процесс окисления сернистого железа проис- ходит по реакции

4FeS + 3O2 + 4CN– + 6H2O = 4CNS– + 4Fe(OH)2.

Кроме того, возможно непосредственное взаимодействие сульфи- дов с цианидом и щелочью:

FeS2 + CN– = FeS + CNS–; FeS + 6CN– = [Fe(CN)6]4– + S2–;

FeS + 2OH– = Fe(OH)2 + S2–; Fe(OH)2 + 6CN– = [Fe(CN)6]4– + 2OH–.

Роданистые соединения накапливаются в растворе; анионы S2–

частично переходят в анионы CNS–, S2O3

2–, SO4 2–:

73

## Страница 76

2S2– + 2O2 + H2O = S2O3 2– + 2OH–; S2O3

2– + 2O2 + 2OH– = 2SO4 2– + H2O; 2S2– + 2CN– + O2 + 2H2O = 2CNS– + 4OH–,

а частично остаются в растворе без изменения.

В действительности процесс взаимодействия сульфидных соеди- нений железа с цианистыми растворами, по-видимому, значительно сложнее. Об этом свидетельствует, в частности, появление в раство- ре сульфит-ионов SO3

2–, полисульфидов Sn 2–, политионатов SxO6 2– и т. д. В результате протекания этих процессов ионный состав циани- стых растворов становится очень сложным.

Некоторые из присутствующих ионов, такие как SO4

2–, S2O3 2–, CNS–, Fe(CN)6

4–, не оказывают заметного влияния на растворение золота. Ионы SO3

2–, связывая избыточную серу пирита, марказита и пир- ротина в относительно безвредные ионы тиосульфата

FeS2 + SO4

2– = FeS + S2O3 2–,

дают при цианировании положительный эффект. Напротив, ионы S2–

снижают скорость растворения золота и затрудняют его последую- щее осаждение цинком. Поэтому присутствие их в цианистых рас- творах крайне нежелательно.

Металлическое железо и сталь Металлическое железо и сталь в форме листового материала и в виде других изделий практически не взаимодействуют с цианистыми растворами, так как поверхность железа покрыта пленкой оксидов.

Тонкоизмельченное металлическое железо, попавшее в руду вслед- ствие изнашивания рабочих частей дробильной аппаратуры, стальных шаров, стержней и т.д., составляет обычно от 0,5 до 2,5 кг/т руды. Оно медленно взаимодействует с цианистыми щелочными растворами, так как при измельчении руды в растворе обнажается свежая поверхность железа. Вследствие этого повышается расход цианида и в некоторых случаях из-за понижения концентрации кислорода в растворе может понизиться и количество извлекаемого золота.

В результате протекания многочисленных побочных реакций цианирование быстро окисляющихся колчеданов встречает значи- тельные трудности, главными из которых являются:

1) уменьшение полноты и скорости извлечения золота вследствие сильного снижения концентрации кислорода в цианистых растворах (иногда 2…3 вместо 7…8 мг/л) и накопление в них сульфидов ще- лочных и щелочно-земельных металлов;

74

## Страница 77

2) повышенный расход цианида, связанный, в основном, с бес- полезным переводом его в роданистые и железисто-синеродистые соли.

Для устранения этих трудностей в практике цианирования бы- стро окисляющихся колчеданов применяют следующие основные приемы:

1) аэрацию руды в щелочном растворе перед цианированием. Этот прием основан на том, что при аэрации в щелочном растворе, не содержащем цианида, сульфиды железа окисляются с образовани- ем гидроксида железа Fe(OH)3:

4FeS + 9O2 + 8OH– + 2H2O = 4Fe(OH)3 + 4SO4 2–,

который в отличие от гидроксида и сульфата закисного железа Fe2+

не взаимодействует с цианидом. Образуя на поверхности сульфид- ных частиц пленку, гидроксид окисного железа Fe3+ в значительной степени предотвращает дальнейшее взаимодействие сульфидов с цианистыми растворами.

По этим причинам концентрация кислорода в цианистых рас- творах возрастает при соответствующем увеличении скорости растворения золота. Одновременно уменьшается расход цианида;

2) интенсивную аэрацию. Аэрация пульпы при цианировании по- вышает концентрацию кислорода в растворе и, следовательно, уве- личивает скорость растворения золота. При увеличении концентра- ции кислорода в растворе снижается концентрация роданистых солей и сокращается расход цианида;

3) введение в цианируемую пульпу глета (хорошо растворяется в цианидах) или растворимых солей свинца. Соединения свинца при цианировании быстро окисляющихся колчеданов применяют с целью перевода растворимых сульфидов щелочных металлов в нераствори- мый сульфид свинца, например:

Na2PbO2 + Na2S + 2H2O = PbS + 4NaOH.

Применение этих методов хотя и не устраняет полностью всех за- труднений, возникающих при цианировании быстро окисляющихся колчеданов, но все же позволяет осуществлять процесс с приемле- мыми технологическими показателями.

Взаимодействие соединений меди с цианистыми растворами Минералы меди нередко присутствуют в золотосодержащих ру- дах в тех или иных количествах. Эти минералы, активно взаимодей-

75

## Страница 78

ствуя с цианистыми растворами, являются причиной больших потерь цианида вследствие образования комплексных цианистых соедине- ний меди.

Металлическая медь и все окисленные минералы (за исключением хризоколлы CuSiO3 · 2H2O): азурит 2CuCO3 · Cu(OH)2, малахит CuCO3 · Cu(OH)2, куприт Cu2O довольно полно (85–95 %) и быстро растворяются в цианистых растворах с образованием комплекса [Cu(CN)3]2–.

4Cu + 12CN– + O2 + 2H2O = 4[Cu(CN)3]2– + 4OH–. Медь способна окисляться даже водой без кислорода (в отличие от золота, серебра):

2Cu + 6CN– + 2H2O = 2[Cu(CN)3]2– + 2OH– + H2. 2Cu(OH)2 + 8NaCN = 2Na2Cu(CN)3 + 4NaOH + (CN)2; 2CuCO3 + 8NaCN = 2Na2Cu(CN)3 + 2Na2CO3 + (CN)2.

Особенностью последних двух реакций является восстановление меди в присутствии избытка цианида до одновалентной. Это проис- ходит за счет окисления цианида, приводящего к образованию ди- циана (CN)2.

Сульфидные минералы: халькозин Cu2S, ковеллин CuS, борнит Cu5FeS4, энаргит 3CuS · As2S3, тетраэдрит 4Cu2S · Sb2S3 – также весь- ма полно (65–70 %), хотя и медленнее оксидных минералов, раство- ряются в цианистых растворах с образованием комплекса [Cu(CNS)(CN)3]3–. Халькопирит CuFeS2 практически не растворяется в цианидах.

2Cu2S + 6CN– + H2O + 1/2O2 = 2CuS + 2[Cu(CN)3]2– + 2OH–; 2CuS + 6CN– + H2O + 1/2O2 = 2[Cu(CN)3]2– + 2OH– + 2S.

Элементарная сера в присутствии ионов CN– образует роданид- ион:

S + CN– = CNS–. Последний, взаимодействуя с цианистым медным комплексом, образует более сложный цианисто-роданистый комплекс:
