Repository: root-0-0-0-0-chmod-x-dreams/nornikel-hypothesis-fabric

# Bundled case data for GraphRAG bootstrap

| Path | Contents |
|------|----------|
| `case/Пример 1–4/` | Excel LossForm |
| `case/Дополнительные материалы/md/<book>/` | Paragraph-chunked literature (5 books, ~5775 chunks) |
| `case/Дополнительные материалы/images/` | PNG/JPG для ссылок из MD (опционально, `make sync-data`) |
| `case/Схемы флотации/`, `case/Регламенты/` | PNG + VLM-транскрипты в `.md` (`scheme_caption` / `constraint_regulation`) |
| `literature/` | Monolithic book MD source (`## Страница N` format) |

Refresh from local hackathon case (optional):

```bash
make sync-data          # Excel + chunked dirs + literature + PNG + pics-to-md → MD

File: graphrag-service/data/literature/geokniga_metallurgiya_blagorodnyh_metallov_0.md (part 4 of 12)
# geokniga-metallurgiya-blagorodnyh-metallov_0
[Cu(CN)3]2– + CNS– = [Cu(CNS)(CN)3]3–.

В результате такого весьма активного взаимодействия медных минералов с цианистыми растворами присутствие в золотосодержа- щей руде даже относительно небольшого количества меди (десятые доли процента) может вызвать столь большой расход цианида, что

76

## Страница 79

применение обычного процесса цианирования станет нерентабель- ным. Вместе с увеличением расхода цианида присутствие в рабочих растворах комплексных анионов меди сопровождается заметным уменьшением скорости растворения золота. Для извлечения золота из медистых руд прибегают к специальным методам переработки.

Характерно, что процесс взаимодействия минералов меди с циа- нистыми растворами резко замедляется при уменьшении концентра- ции цианида. Это иногда используют для извлечения золота из меди- стых руд, обрабатывая их слабыми цианистыми растворами, – метод обратного выщелачивания.

Взаимодействие соединений мышьяка и сурьмы

с цианистыми растворами Минералы мышьяка и сурьмы часто встречаются в золотых рудах, некоторые из них создают большие трудности при цианировании.

Мышьяк в золотых рудах обычно представлен сульфидными ми- нералами – чаще всего арсенопиритом FeAsS, значительно реже ау- рипигментом As2S3 и реальгаром As4S4. Иногда встречаются скоро- дит FeAsO4 2H2O и леллингит FeAs2.

Сурьма обычно присутствует в виде антимонита (стибнита) Sb2S3, реже в виде окисленных минералов валентинита и сенармонтита Sb2O3, сервантита Sb2O4 и др.

Из всех перечисленных минералов наибольший вред при циани- ровании причиняют антимонит, аурипигмент и реальгар. Присутст- вие в руде даже небольшого количества этих минералов значительно повышает расход цианида и, главное, резко снижает извлечение зо- лота в цианистый раствор.

Отрицательное влияние этих минералов связано с особенностями их взаимодействия со щелочными цианистыми растворами. Не реа- гируя непосредственно с цианидом, антимонит и аурипигмент легко растворяются в щелочных растворах с образованием соответствую- щих окси- и тиосолей, например:

Sb2S3 + 6OH– = SbO3

3– + SbS3 3– + 3H2O.

3– и S2–:

Образующаяся тиосоль частично взаимодействует со щелочью, давая ионы SbO3

2Sb2S3 3– + 12OH– = 2SbO3 3– + 6S3– + 6H2O,

а частично разлагается, образуя роданид и оксисоль:

2SbS3 3– + 6CN– + 3O2 = 6CNS– + 2SbO3 3–.

77

## Страница 80

Некоторое количество сульфидов сурьмы и мышьяка растворяет- ся в образующейся сернистой щелочи:

3–.

Sb2S3 + 3S2– = 2SbS3

Под действием растворенного кислорода анионы S2– медленно превращаются в тиосульфат S2O3

2–, сульфат SO4 2– и роданид CNS– по ранее написанным реакциям (с. 71).

Арсениты в незначительной степени окисляются до арсенатов:

2AsO3 3– + O2 = 2AsO4 3–.

При разложении реальгара вначале происходит его окисление с об- разованием мышьяковистого ангидрида As2O3 и его сульфида As2S3:

3As4S4 + 3O2 = 2As2O3 + 4As2S3.

Оксид мышьяка As3+ растворяется в щелочи:

As2O3 + 6OH– = 2AsO3

3– + 3H2O,

а поведение As2S3 аналогично поведению Sb2S3.

В результате протекания этих реакций в цианистых растворах на- капливаются продукты разложения сульфидов мышьяка и сурьмы, образующих на поверхности золота и серебра плотные тонкие плен- ки, препятствующие подводу к поверхности растворителя.

Следует отметить, что арсенопирит, являющийся одним из рас- пространенных минералов золотых руд, в отличие от аурипигмента, реальгара и антимонита практически не разлагается в щелочных цианистых растворах и поэтому сам по себе не оказывает отрица- тельного влияния на извлечение золота при цианировании. Однако арсенопирит часто содержит тонкодисперсное золото, не вскрывае- мое даже при тонком измельчении. В этом случае используют иные методы переработки руд (как упорных), например, перед цианирова- нием проводят окислительный обжиг руд (или концентратов, полу- ченных из них) для разложения арсенопирита и удаления мышьяка в виде летучего триоксида.

Для уменьшения вредного влияния на процесс цианирования ру- ды сурьмянистых и мышьяковистых минералов следует:

– снизить до минимума концентрацию защитной щелочи; – максимально быстро превращать вредные тиосоли и сульфид- ионы в относительно безвредные роданид-ионы введением в процесс растворимых солей свинца – азотно-кислого или уксусно-кислого. Вместо указанных солей свинца можно применять более дешевый

78

## Страница 81

глет или окисленную свинцовую руду. Механизм ускорения сводит- ся, по-видимому, к тому, что свинец, образующий в щелочных рас- творах плюмбит-ион PbO2

2–, связывает ионы S2–, SbS3 3–, AsS3 3– в не- растворимый в воде сульфид:

PbO2

2– + S2– + 2H2O = PbS + 4OH–; 3PbO2 2– + 2SbS3 3– + 6H2O = 3PbS + Sb2S3 + 12OH–.

2–:

Под действием кислорода сульфид свинца окисляется (очень сла- бо) в цианистом растворе, давая ионы CNS– и PbO2

PbS + CN– + 1/2 O2 + 2OH– = CNS– + PbO2

2– + H2O.

Образующийся плюмбит-ион осаждает новое количество S2–, SbS3

3–, AsS3 3– и т.д. до полного перевода их в ионы CNS–.

Взаимодействие соединений цинка с цианистыми растворами

Минералы цинка сравнительно редко присутствуют в золотых ру- дах и обычно существенно не влияют на процесс цианирования.

Сфалерит ZnS медленно взаимодействует с цианистыми раство- рами по реакциям

ZnS + 4CN– = [Zn(CN)4]2– + S2–; 2ZnS + 10CN– + O2 + 2H2O = 2[Zn(CN)4]2– + 2CNS– + 4OH–.

Значительно быстрее растворяются окисленные минералы – цин- кит ZnO, смитсонит ZnCO3 и др.:

ZnO + 4CN– + H2O = [Zn(CN)4]2– + 2OH–.

Взаимодействие соединений свинца с цианистыми растворами

Минералы свинца часто присутствуют в золотых рудах. Галенит PbS, как было указано выше, очень слабо взаимодействует с циани- стыми растворами, образуя плюмбит и роданит-ионы. Окисленные минералы растворяются значительно быстрее.

Небольшое количество свинца, находясь в растворе, действует положительно, уменьшая вредное действие растворимых сульфидов (мышьяка, сурьмы). В некоторых случаях это обстоятельство ис- пользуют на практике, добавляя к цианируемой руде небольшое ко- личество глета или окисленной свинцовой руды.

Взаимодействие соединений ртути с цианистыми растворами

Минералы ртути, такие как киноварь HgS, колорадоит HgTe и др., иногда входят в состав золотых руд. При цианировании хвостов

79

## Страница 82

амальгамации возможно присутствие некоторого количества метал- лической ртути, снесенной из амальгамационных аппаратов, и про- дуктов ее окисления.

Оксид ртути HgO хорошо растворяется в цианистых растворах:

HgO + 4CN– + H2O = [Hg(CN)4]2– + 2OH–.

Из оксида ртути Hg2O и хлористой ртути HgCl в раствор перехо- дит только половина металла:

Hg2O + 4CN– + H2O = [Hg(CN)4]2– + Hg + 2OH–.

Металлическая ртуть в раствор переходит очень медленно:

2Hg + О2 + 8CN– + 2H2O = 2[Hg(CN)4]2– + 4OH–.

Сернистая ртуть HgS растворяется очень медленно. Присутствие небольших количеств ртути в цианистых растворах, подобно соединениям свинца, уменьшает вредное действие серни- стых щелочей.

8.3.2.3. Утомляемость растворов

Взаимодействие цианистых растворов с рудными минералами не только повышает расход цианида, но и приводит к накоплению в растворах значительного количества примесей. При многократном использовании растворов концентрация примесей может достигнуть особенно больших величин.

Такое накопление примесей приводит к уменьшению растворяю- щей способности цианистых растворов по отношению к золоту и се- ребру. Снижение активности цианистых растворов вследствие нако- пления в них примесей называют утомляемостью цианистых рас- творов. После некоторого предела в накоплении примесей актив- ность растворов не может быть восстановлена до первоначальной, несмотря на добавки свободного цианида.

Основная причина снижения активности грязных цианистых рас- творов – образование на поверхности металлов различного вида пле- нок, тормозящих процесс растворения. Пленки образуются как в ре- зультате химического взаимодействия примесей с поверхностью бла- городных металлов, так и вследствие адсорбции поверхностно- активных веществ, присутствующих в растворе. Характер и меха- низм образования пленок в присутствии находящихся в цианистых растворах комплексных анионов меди, цинка, железа и других ме- таллов примерно одинаков: отрицательно заряженные анионы ме-

80

## Страница 83

талла, такие как [Zn(CN)4]2–, [Cu(CN)4]2–, [Fe(CN)6]4–, адсорбируются поверхностью золота и серебра и удерживаются во внешней обклад- ке и диффузионной части двойного слоя, образуя экран, тормозящий процесс растворения. Существенное значение, особенно при низких концентрациях цианида, имеет также образование фазовой пленки простого цианида – CuCN, Zn(CN)2, Fe(CN)2.

Образующиеся на поверхности металла пленки могут частично удаляться в результате механического воздействия (например, при трении частиц друг о друга или о стенки аппарата). Поэтому утом- ляемость цианистых растворов проявляется по-разному в зависимо- сти от способа выщелачивания: наиболее сильно – в процессе перко- ляции, в меньшей степени – при агитации и особенно при выщелачи- вании в шаровых мельницах.

Восстановление активности цианистых растворов проводится пу- тем периодического освежения раствора – сброса части раствора из оборота и замены ее чистым растворителем, а также регенерацией его с получением исходного цианида за счет разложения комплекс- ных образований примесных металлов.

8.4. Процессы выщелачивания золотосодержащих руд цианированием

в промышленных условиях

Процессы гравитационного обогащения и амальгамации позво- ляют извлечь из золотосодержащих руд только относительно крупные частицы свободного золота, в то время как основная часть мелкого и тонко вкрапленного золота этими методами не извлекается. Основным методом извлечения данного золота явля- ется процесс цианирования, основанный на взаимодействии золо- та с цианистыми растворами щелочей в присутствии кислорода или других окислителей.

В практике золотопромышленности применяются два метода циа- нирования золотосодержащих материалов:

1) просачивание – перколяция раствора через слой измельченной руды;

2) перемешивание пульп – агитационный, или иловый процесс. Руда после измельчения поступает на классификацию по крупно- сти, пески с крупностью частиц +0,1… –0,5 мм отправляются на вы- щелачивание просачиванием, а ил с крупностью частиц –0,1 мм – на выщелачивание перемешиванием.

81

## Страница 84

8.4.1. Перколяционное выщелачивание золота

Перколяция применима для материалов, допускающих естествен- ную фильтрацию раствора – просачивание. Но в настоящее время превалирует агитационный (иловый) процесс, который легче автома- тизируется и отличается большим извлечением золота. Агитацион- ный процесс может применяться и для более крупного материала.

Существуют следующие разновидности процесса перколяции в зависимости от способа осуществления:

1) выщелачивание «на месте», которое подразделяется на подзем- ное выщелачивание (с выходом рудного тела на поверхность и без выхода) и кучное (на подготовленной площадке и откосов);

2) выщелачивание в чанах.

8.4.1.1. Подземное выщелачивание золота

При подземном выщелачивании, которое в промышленном мас- штабе для извлечения золота пока не используют, можно разбрызги- вать раствор непосредственно на поверхность рудного тела либо по- давать через перфорированную трубу, введенную в скважину (рис. 8.5).

Рис. 8.5. Система подземного выщелачивания с выходом рудного тела

на поверхность (а) и без выхода на поверхность (б): 1 – рудное тело; 2 – разбрызгиватели; 3 – поток растворителя; 4 – насос погружного типа; 5 – скважина для сбора растворов; 6 – перфорированная обсадная труба; 7 – скважина для закачивания растворов; 8 – установка для осаждения металла;

9 – емкость для корректировки состава раствора

82

## Страница 85

Несмотря на то, что подземное выщелачивание применяют в про- мышленном масштабе для извлечения урана и меди, его реализация в золотопереработке ставится под сомнение в первую очередь из-за значительных потерь цианистых растворов по трещинам в породе (возможными объектами могли бы стать отработанные горные выра- ботки). Если с потерей цианида, как растворителя, и потерями золота еще можно было бы смириться, то возможность попадания циани- стых солей в поверхностные или подземные водные потоки может привести к экологической катастрофе.

8.4.1.2. Кучное выщелачивание золота

Способ кучного выщелачивания благородных металлов из низко- сортных руд, содержащих 1…2 г/т золота (забалансовые руды, вскрышные породы, старые отвалы золотоизвлекательных предпри- ятий и др.), был разработан в середине прошлого века и в настоящее время широко применяется на практике. В этой связи в данном раз- деле приведены общие сведения о процессе. Более подробно и полно технология кучного выщелачивания приведена ниже в виде отдель- ного раздела.

Наиболее эффективно этим способом извлекается золото и сереб- ро из окварцованных и известковых осадочных пород, песчаных до- ломитов и сланцев, кварцевых и вулканических пород.

Осложняет процесс цианистого выщелачивания в кучах при- сутствие в руде частично окисленных сульфидов сурьмы, цинка, железа, меди, мышьяка, углеродистых материалов, кислотообра- зующих соединений, наличие золота и серебра с пассивированной поверхностью.

Кучное выщелачивание заключается в том, что руда, уложенная в виде штабеля (кучи) на специальном водонепроницаемом основании (площадке), орошается сверху цианистым раствором. При медлен- ном просачивании раствора чрез слой руды происходит выщелачи- вание золота и серебра. Выщелачивание обычно ведут до тех пор, пока концентрация золота в выходящем растворе не установится на уровне 0,05…0,1 мг/дм3. Стекающий снизу раствор идет на извлече- ние благородных металлов.

Кучное выщелачивание проводят на открытом воздухе на специ- ально подготовленных площадках (рис. 8.6). Для придания площадке водонепроницаемых свойств ее покрывают слоем бетона, асфальта или утрамбованной глины и делают небольшой уклон – 2…4°.

83

## Страница 86

Рис. 8.6. Система кучного выщелачивания: 1 – отработанный раствор после осаждения благородных металлов; 2 – емкость для приготовления и корректировки состава растворителя; 3 – цианистый раствор; 4 – разбрызгиватели; 5 – кучи; 6 – основание

кучи; 7 – бассейн – сборник раствора кучного выщелачивания; 8 – насос; 9 – раствор на осаждение

благородных металлов

Кучи орошают цианистым раствором концентрацией 0,05– 0,1 % NaCN, рН 10…11. В качестве защитной щелочи иногда проме- няют едкий натр, так как известь вызывает частое забивание раз- брызгивателей.

Золотосодержащий раствор, вытекающий из основания кучи, сте- кает в облицованные пластиком дренажные канавки, проложенные рядом с кучей вдоль ее длинных сторон, и по ним отводится в пруд- сборник. Осаждение благородных металлов обычно осуществляют, сорбируя их активным углем. Обеззолоченный раствор подкрепляют по цианиду и щелочи и возвращают на выщелачивание.

После окончания выщелачивания кучу орошают водой для от- мывки растворенного золота, и после дренирования промывного рас- твора выщелоченную руду транспортируют в отвал.

Извлечение золота и серебра обычно не превышает 50–70 % против 90 % при переработке той же руды обычными заводскими методами. Кучное выщелачивание является относительно простой операцией при извлечении золота и серебра из руд, стоимость которой сущест- венно (примерно в два с лишним раза) ниже, чем стоимость фабрич- ного непрерывного противоточного процесса.

84

## Страница 87

Если минералогический состав отвалов и рельеф местности по- зволяют, иногда можно организовать процесс перколяции на откосе, по которому распределен отвал (рис. 8.7).

Рис. 8.7. Система выщелачивания откосов: 1 – отработанный раствор после осаждения благородных металлов; 2 – емкость для корректировки состава раствора; 3 – разбрызгиватели; 4 – отвал на откосе; 5 – дренаж насыщенного раствора; 6 – сборник раствора; 7 – насос; 8 – раствор на осаждение благородных металлов

В кучах применяют два вида выщелачивания: 1) «быстрое» выщелачивание дробленой руды. Руду дробят до 25 мм и менее, затем укладывают в кучи высотой 1…2,5 м, содержание руды 1…10 тыс. тонн. Продолжительность цианирования 7…30 суток; 2) длительное, без предварительного дробления. Используют не- дробленую пористую руду, добываемую открытым способом (обыч- но с помощью взрывных работ). Руду крупностью 150…160 мм ук- ладывают в кучу высотой 6…9 м, содержащую от 10 тыс. тонн до 2 млн тонн руды. В этом случае продолжительность цианирования увеличивается до нескольких месяцев.

8.4.1.3. Чановое перколяционное выщелачивание золота

Выщелачиванию в чанах подвергается материал, для которого скорость просачивания растворов составляет не менее 1,8 см/ч. Ма- териал, уровень раствора над которым понижается медленнее, на практике считают невыгодным для обработки перколяцией. В неко- торых случаях для ускорения перколяции и улучшения аэрации при- меняют отстаивание растворов.

Скорость перколяции 2,5 см/ч считают удовлетворительной, а 7,5 см/ч и более – хорошей. На скорость перколяции оказывает большое влияние содержание глинистого материала. При увеличе- нии содержания илов в плохо классифицированных песках замедля- ется фильтрация растворов, увеличивается время выщелачивания,

85

## Страница 88

увеличивается количество влаги, задерживаемой материалом, и по- нижается степень извлечения золота.

Перколяция производится в деревянных, железных или железобе- тонных чанах с ложным (фильтрующим) днищем (рис. 8.8).

Вместимость чанов колеблется от десяти до нескольких тысяч тонн. Чаны вместимостью до 500 т чаще всего изготавливают из деревянных клепок (брусков), до 1000 т – из железа или стальных листов, а свыше 1000 т – из железобетона. Чаны устанавливают на фундаменте. В днище чана имеются люки для разгрузки песков после выщелачивания.

Ложное днище предназначено для монтажа фильтра, на который насыпают материал для выщелачивания. Для этого:

– на дно чана кладут ряд брусьев на расстоянии 1 м один от другого; – на первый ряд накладывают второй с промежуточным расстоя- нием 15 см;

– сверху настилают круг из холста, диаметр которого больше диаметра чана;

– на холст помещают камышитовые, кокосовые или пеньковые маты или циновки;

– на матах размещают защитные деревянные рейки в виде решетки.

Рис. 8.8. Конструкция перколяционного чана и днища: 1 – чан; 2 – фундамент; 3 – люк; 4 – стягивающие обручи; 5 – ложное днище; 6 – первый ряд брусьев; 7 – второй ряд брусьев; 8 – холст; 9 – защитные рейки

86

## Страница 89

Чан, вмещающий 40 т руды, имеет диаметр 5 м и высоту 1,5 м. Большое внимание уделяется равномерности загрузки песков. За- грузка может осуществляться:

– всухую (вагонетками, конвейерами); – гидравлическим путем посредством вращающегося распредели- теля;

– гидравлическим путем с применением сливных желобов. Наиболее распространенным типом распределителя песков при загрузке в круглые чаны является вращающийся трубчатый распре- делитель (рис. 8.9).

Рис. 8.9. Вращающийся трубчатый распределитель:

1 – воронка; 2 – трубы

Распределитель состоит: из круглой воронки, вращающейся в центре вала, и труб, радиально расходящихся от воронки. Трубы за- гнуты на концах так, что струи, вытекающие из насадок, образуют прямой угол с осью трубы. Насадки делаются сплющенными, чтобы придать струе веерообразное очертание. Длина труб различная и рас-

87

## Страница 90

считана так, что каждая труба выгружает пульпу при вращении рас- пределителя на кольцеобразную площадь, равную по величине пло- щадям, обслуживаемым другими трубами.

Распределитель вращается вследствие давления вытекающей струи (по принципу сегнерова колеса). Расположение труб и их чис- ло зависят от размера перколяционного чана.

Растворы заливают периодически или непрерывно. Предпочти- тельнее периодическая заливка, так как при этом во время дрениро- вания песка достигается лучшая аэрация загрузки, необходимая для растворения золота. Затем, пропитав загрузку раствором, дренируют его в течение нескольких часов, после чего производят заливку сле- дующей порции раствора.

Растворы заливают в следующей последовательности: 1) крепкие (концентрация цианида 0,1–0,2 %, продолжительность контакта 12…24 ч, объем раствора 0,25…0,5 м3/т песка);

2) средние (концентрация цианида 0,05–0,07 %, продолжитель- ность контакта 6…12 ч, объем раствора 0,25…0,4 м3/т песка);

3) слабые (концентрация цианида 0,02–0,03 %, объем раствора 0,25…1 м3/т песка); 4) промывные воды (общий объем растворов составляет 0,8…1,5 м3/т песка). Иногда одну из первых стадий опускают. Растворы можно подавать и с низа чана. В этом случае достигает- ся меньшее разбавление растворов, уменьшается продолжительность дренирования и происходит более равномерное просачивание рас- твора через загрузку песка.

Общая продолжительность полной обработки одной загрузки песка в среднем составляет 4–8 суток. При обработке плохо классифицированных песков длительность операции может быть увеличена до 10 и даже до 14 суток. При переработке таких пес- ков, а также глинистых руд для интенсификации процесса циа- нирования целесообразно проводить предварительное их оком- кование. С этой целью руду увлажняют, добавляют небольшое количество цемента (около 0,5 % от массы руды), цианид, ще- лочь и гранулируют в барабанном грануляторе. Окомкованный материал имеет пористую, весьма благоприятную для выщелачи- вания структуру, что наряду с тем, что значительная часть золота взаимодействует с цианидом уже во время окомкования, транс- портирования и загрузки материала в чаны, способствует значи- тельному сокращению продолжительности выщелачивания.

88

## Страница 91

Выщелоченные и промытые пески выгружаются сухим или гид- равлическим способом. Сухую выгрузку осуществляют через специ- альные люки в днище чана, выгруженные пески поступают на лен- точный конвейер или в вагонетки и транспортируются в отвал. Их можно использовать для насыпки дамб при строительстве хвосто- хранилищ или для закладки выработанного пространства в рудниках. Наиболее экономична гидравлическая разгрузка, заключающаяся в вымывании песков струей воды через разгрузочные люки.

Перколяционное выщелачивание – несложный и дешевый способ цианирования, отличающийся от выщелачивания перемешиванием простотой применяемого оборудования и малым расходом электро- энергии (отсутствуют операции измельчения и фильтрации). Недос- татком этого способа является невысокое (обычно 70–80 %) извлече- ние золота и громоздкость оборудования. В настоящее время этот способ иногда применяется для переработки бедных руд и старых отвалов, когда затраты на тонкое измельчение руды не окупаются стоимостью дополнительно извлекаемого золота. Пример установки для переработки хвостовых отвалов приведен на рис. 8.10.

Рис. 8.10. Установка для перколяции золота из отвалов: 1 – насос для перекачивания оборотного раствора; 2 – емкость для сбора обеззолоченного раствора; 3 – чан для осаждения золота;

4 – чан для фильтрации золотосодержащего раствора (песковый осветлитель); 5, 6 – трубопроводы; 7 – чан для перколяции;

8 – хвостовой отвал

Особенностью этой установки является применение «встроенно- го» в отвал чана, что облегчает его загрузку и создает перепад высот, необходимый для стока растворов.

89

## Страница 92

8.4.2. Агитационное выщелачивание благородных металлов

Агитационное выщелачивание рудного сырья благородных ме- таллов – значительно более эффективный процесс по сравнению с выщелачиванием просачиванием. Это объясняется:

– хорошим вскрытием выщелачиваемого золота (вследствие тон- кого измельчения руды);

– благоприятными условиями диффузионного подвода ионов CN–

и молекул растворенного кислорода к поверхности золотин (вследст- вие интенсивного перемешивания);

– энергичным накислороживанием пульпы в процессе выщелачи- вания.

Поэтому по скорости выщелачивания и полноте извлечения золо- та цианированием перемешиванием значительно превосходит циани- рование просачиванием и кучное выщелачивание.

Необходимая степень измельчения руды зависит от крупности золота. В некоторых случаях (при тонко вкрапленном золоте) руду подвергают весьма тонкому измельчению до –0,074 и даже –0,043 мм. Но если харак- тер вкрапленности золота не требует такого измельчения, то цианируют пульпу с грубо измельченным материалом, например, до –0,3 мм.

После измельчения руды получаемая пульпа (слив классификато- ра) сильно разжижена (Ж:Т = 5:1 и выше), поэтому для сокращения необходимого объема гидрометаллургической аппаратуры пульпу предварительно сгущают. Сгущенный продукт (Ж:Т = 1:1) подвер- гают цианированию перемешиванием при Ж:Т = (1…2):1. Золотосо- держащий раствор отделяют деконтацией или фильтрованием и на- правляют на осаждение золота, хвосты после промывки идут в отвал.

8.4.2.1. Сгущение пульп перед их выщелачиванием

Сгущение – следующий после измельчения этап обработки пуль- пы, состоящий в частичном обезвоживании пульпы отстаиванием – оседанием твердых частиц на дно чана-сгустителя и сливом освет- ленного раствора. В большинстве случаев в осевшем материале оста- ется около 50 % воды, что соответствует отношению Ж:Т = 1:1. Пре- дел сгущения зависит от крупности и физико-химических свойств измельченных частиц обрабатываемой руды.

На золотоизвлекательных предприятиях наибольшее распростра- нение получили непрерывно действующие одноярусые сгустители с центральным приводом (рис. 8.11).

90

## Страница 93

Сгуститель представляет собой невысокий (2,5…5 м) цилиндриче- ский чан диаметром 4…50 м с плоским или слегка коническим дном и кольцевым желобом около верхнего края. Чаны больших сгустителей изготовляют из бетона, малых – из стальных листов или дерева. В цен- тре сгустителя находится подвесной вертикальный вал, к наклонным вертикальным граблинам которого прикреплены короткие гребки. Вал вращается (время одного оборота от 3 до 45 мин) от приводного меха- низма и вместе с ним закреплен на ферме. Во избежание поломок при перегрузках вал может подниматься (автоматически или вручную) с помощью специального механизма. Сгущаемая пульпа непрерывно по- ступает в загрузочный стакан в центре чана. Нижний край загрузочного стакана заглублен на 0,5…1 м по отношению к уровню слива, благодаря чему предотвращается взмучивание пульпы.

Рис. 8.11. Сгуститель с центральным приводом: 1 – разгрузочное отверстие; 2 – гребки; 3 – наклонные радиальные граблины; 4 – подвесной вертикальный вал; 5 – подъемный механизм

вала; 6 – приводной механизм вала; 7 – ферма для крепления

приводного механизма и вала; 8 – кольцевой желоб;

9 – цилиндрический чан; 10 – загрузочный стакан

91

## Страница 94

Осаждающийся на дно сгустителя материал с помощью гребков по- степенно перемещается к разгрузочному отверстию, из которого отка- чивается диафрагмовым или центробежным песковым насосом. Окруж- ная скорость перемещения граблин невелика (около 0,1 м/с), поэтому движение гребков по дну аппарата не нарушает процесс отстаивания.

Осветленная жидкость переливается в кольцевой желоб и по нему отводится из сгустителя.

Производительность сгустителя зависит не от его высоты, а от скорости осаждения и свободной поверхности аппарата. Поэтому сгустители имеют большую площадь при относительно малой высо- те (площадь сгущения – 12…1950 м2).

В цианистом процессе при сгущении пульп, содержащих 75–90 % зерен –0,074 мм, и при начальном Ж:Т в диапазоне от 9:1 до 4:1 удельная площадь сгущения составляет 0,4…0,6 м2 на 1 т твердого в сутки. При сгущении глинистых материалов удельная площадь мо- жет возрастать до 1,5…2 м2 на 1 т твердого в сутки.

Достоинством сгустителя является непрерывность действия, ма- лый расход электроэнергии, простота конструкции и обслуживания. Основной недостаток этих аппаратов – их громоздкость и, следова- тельно, большой объем занимаемых производственных площадей. Поэтому, если позволяют климатические условия, сгустители уста- навливают на открытом воздухе.

8.4.2.2. Выщелачивание рудных пульп

Рудные пульпы, поступающие на цианирование перемешиванием, имеют повышенную (по сравнению с водными растворами) вязкость, что затрудняет диффузию ионов CN– и молекул растворенного кисло- рода к поверхности растворяющихся золотин. Кроме того, сульфид- ные минералы, часто присутствующие в золотых рудах, довольно лег- ко окисляются растворенным кислородом, в результате чего его кон- центрация в жидкой фазе пульпы может стать значительно ниже рав- новесной (при данной температуре и парциальном давлении кислоро- да). Это также замедляет растворение золота. Поэтому при цианиро- вании тонкодисперсных пульп особое значение имеет энергичное пе- ремешивание и непрерывное насыщение пульпы кислородом воздуха.

Процесс ведут при концентрации NaCN, составляющей 0,01– 0,1 % (чаще всего 0,02–0,05 %) и концентрации CaO, равной 0,01– 0,03 % (рН 9…11). Цианистые растворы не агрессивны, поэтому для изготовления оборудования применяют такие доступные материалы, как обычная углеродистая сталь, чугун и т. п.

92

## Страница 95

Важным параметром выщелачивания является отношение Ж:Т в пульпе. Вообще говоря, целесообразно вести процесс при минималь- ном разжижении пульпы, так как при этом требуется минимальный объем аппаратуры, сокращаются затраты на перемешивание и фильтрование пульпы. Однако цианирование чрезмерно густых пульп протекает медленно и неполно вследствие низкой скорости диффузии реагентов к поверхности золота.

На практике оптимальное отношение Ж:Т устанавливают эмпи- рически, принимая во внимание перечисленные факторы. Обычно цианирование кварцевых (кристаллических) руд ведут при Ж:Т = (1,2…1,5):1. При цианировании глинистых руд разжижение пульпы увеличивают до Ж:Т = (2…2,5):1.

8.4.2.3. Технологические схемы выщелачивания (цианирования) рудных пульп

Процесс выщелачивания осуществляют в периодическом или не- прерывном режимах.

При цианировании в периодическом режиме пульпу периодически отдельными порциями закачивают в параллельно работающие аппа- раты для выщелачивания (рис. 8.12).

Рис. 8.12. Технология периодического цианирования: 1 – сгуститель; 2 – чан-сборник; 3 – чан для перемешивания; 4 – фильтр

После перемешивания в течение определенного времени, необхо- димого для перевода золота в раствор, пульпу выпускают или пере- качивают в чан-сборник, а в выщелачивательные аппараты закачи- вают новую ее порцию. В чане-сборнике выщелоченная пульпа на- капливается и поддерживается во взвешенном состоянии до поступ- ления на последнюю стадию обработки (фильтрование).

При непрерывном выщелачивании пульпа поступает в цепочку (каскад) из последовательно соединенных аппаратов, где перемеши- вается (рис. 8.13).

93

## Страница 96

Средняя продолжительность пребывания пульпы в каскаде опре- деляется уравнением

τ = V/Q,

где V – суммарный объем всех аппаратов в каскаде, м3;

Q – поток пульпы, м3/ч.

Очевидно, что значение τ должно быть достаточным для перевода в раствор всего золота. Число аппаратов в каскаде обычно выбирают не менее 4–6 (лучше 8–12). При меньшем числе аппаратов весьма велика дисперсия (разброс) времени пребывания отдельных частиц относитель- но среднего времени τ, определяемого приведенным уравнением. Други- ми словами, при малом числе аппаратов значительная доля частиц выще- лачиваемой руды «проскакивает» все аппараты за время, недостаточное для перевода всего золота в раствор, а значительная часть задерживается в каскаде излишне долго, т. е. дольше, чем необходимо для полного вы- щелачивания золота. И то, и другое нежелательно, так как снижает извле- чение золота и ухудшает эффективность использования объема аппара- туры. Непрерывно действующая система выщелачивания обычно соеди- няется с непрерывной системой отделения золотосодержащего раствора.

Рис. 8.13. Технология непрерывного цианирования:

а – с механическим перемешиванием: 1 – сгуститель; 2 – зумпф для сгущенного продукта; 3 – песковый насос; 4 – чан для перемешивания; 5 – промежуточный зумпф; 6 – напорный бак; 7 – барабанный вакуум-фильтр;

8 – сборник фильтрата; б – с аэролифтным перемешиванием: 1 – сгуститель; 2 – чан для перемешивания; 3 – фильтр

94

## Страница 97

По сравнению с периодической непрерывная схема выщелачива- ния имеет следующие основные преимущества:

– возможность полной автоматизации; – меньшее количество обслуживающего персонала; – более эффективное использование чанов (отсутствие операций закачки и опоражнивания);

– меньшая мощность двигателей и насосов для перекачки пульп. Поэтому в современной практике в подавляющем большинстве случаев применяют схему непрерывного выщелачивания.

8.4.2.4. Агитаторы для выщелачивания рудных пульп

По принципу действия агитаторы (чаны) для выщелачивания пе- ремешиванием подразделяются на следующие типы: с механическим перемешиванием, пневматическим и пневмомеханическим.

К чанам с механическим перемешиванием относятся чаны- сборники (мутилки) и чаны с импеллерной мешалкой.

Чаны-сборники (рис. 8.14) представляют собой простейший тип аппаратов; их используют для накапливания и поддержания пульпы во взвешенном состоянии. Перемешивание в них осуществляется простой крестовиной, насаженной на вертикальный вал.

Рис. 8.14.Чан-сборник (мутилка)

95

## Страница 98

Чаны с импеллерной мешалкой (рис. 8.15) представляют собой аппарат, в центре которого расположена широкая труба (диффузор) с циркуляционными патрубками. Через трубу проходит вертикальный вал с импеллером. Вал приводится во вращение электродвигателем. В нижней своей части труба (диффузор) имеет защитный диск, пре- дохраняющий импеллер от заиливания при остановке мешалки. Пульпа поступает в агитатор по лотку или трубе непосредственно в диффузор. Выпуск пульпы производится через штуцер в сливной карман. Для разгрузки песковой фракции служит труба, соединяю- щая нижнюю часть агитатора со сливным карманом.

Рис. 8.15. Чан с импеллерной мешалкой: 1 – диффузор; 2 – патрубки; 3 – вал; 4 – труба для загрузки пульпы; 5 – импеллер; 6 – электродвигатель; 7 – штуцер для выпуска пульпы; 8 – сливной карман; 9 – труба для выгрузки песков; 10 – подвижной воротник; 11 – защитный диск; 12 – лоток для загрузки пульпы

При работе аппарата импеллер затягивает пульпу через циркуля- ционные патрубки вниз по диффузору, образуя воронку. В эту во- ронку засасывается также воздух в виде большой массы мелких пу- зырьков, благодаря чему происходит интенсивная аэрация пульпы. Вращающийся импеллер отбрасывает опускающуюся по диффузору

96

## Страница 99

пульпу и поддерживает ее во взмученном состоянии. Поднимающая- ся пульпа вновь засасывается через боковые патрубки в диффузор, и таким образом устанавливается непрерывная циркуляция пульпы в аппарате. Характер циркуляции можно изменить, перемещая вверх или вниз подвижной воротник, имеющийся в верхней части диффу- зорной трубы. Основным достоинством чанов с импеллерной мешал- кой является весьма высокая интенсивность аэрации и перемешива- ния пульпы. Однако вследствие высокого расхода электроэнергии применение этих аппаратов в золотоизвлекательной промышленно- сти ограниченно.

Основным типом агитаторов с пневматическим перемешиванием является весьма распространенный аппарат с центральным аэролиф- том – пачук (рис. 8.16).

Рис. 8.16. Пачук: 1 – люк для ремонта аппарата; 2 – аэролифт; 3 – труба для подачи сжатого воздуха; 4 – воздушная рубашка; 5 – прорези; 6 – диспергатор; 7 – штуцер для опоражнивания аппарата; 8 – патрубок для вытяжной вентиляции

97

## Страница 100

Пачук представляет собой высокий цилиндрический чан (ем- кость 2…500 м3) с коническим днищем. Высота чана (3…22 м) обычно в 3–4 раза превышает его диаметр (1…5,6 м). В центре чана расположен аэролифт (циркулятор), который представляет собой широкую открытую с обеих концов трубу, утопленную в пульпе или выступающую над ее поверхностью, в нижней ее части преду- смотрена воздушная рубашка. По трубе, расположенной вдоль аэ- ролифта, в рубашку подается сжатый воздух, который через проре- зи поступает в виде отдельных пузырьков в аэролифт. Находящаяся здесь пульпа смешивается с воздухом, образуя воздушно- пульповую смесь, плотность которой меньше, чем плотность пуль- пы, находящейся вне аэролифта. Поэтому смесь поднимается квер- ху и выливается через верхний край аэролифта. Более плотная, не содержащая пузырьков воздуха пульпа поступает в аэролифт снизу, смешивается с воздухом из рубашки, и процесс повторяется. Таким образом, в аппарате устанавливается непрерывная циркуляция пульпы.

При нарушении режима перемешивания (например, в случае пре- кращения подачи воздуха) нижняя часть аппарата может забиться осевшими твердыми частицами. Для их взмучивания служит диспер- гатор, с помощью которого в нижнюю, коническую часть днища аги- татора при необходимости можно подавать сжатый воздух.

Расход воздуха в пачуках лежит в пределах от 1 до 3 м3/мин на 100 м3 рабочего объема аппарата. Давление воздуха зависит от вы- соты аппарата и плотности пульпы; обычно оно составляет (2…4)·105 Па.

Пачуки широко применяются как в отечественной, так и в зару- бежной золотоизвлекательной промышленности. Преимущества ап- паратов этого типа состоят в возможности перемешивания весьма густых пульп (с содержанием твердого до 50–60 %), простоте уст- ройства (отсутствуют движущиеся части) и интенсивной аэрации пульпы. Последнее обусловлено поступлением в аппарат воздуха при давлении выше атмосферного, что существенно увеличивает концен- трацию кислорода в жидкой фазе пульпы.

К аппаратам с пневмомеханическим перемешиванием относится часто применяемый чан с центральным аэролифтом и гребковой ме- шалкой (рис. 8.17).

98

## Страница 101

Рис. 8.17.Чан с центральным аэролифтом и гребковой мешалкой

Чан с центральным аэролифтом и гребковой мешалкой представ- ляет собой цилиндрический сосуд диаметром 3,6…8 м, высотой 4,5…6 м, емкостью 55…250 м3 с плоским днищем. В центре чана на- ходится аэролифтная труба, на нижнем конце которой расположена гребковая мешалка. В аэролифтную трубу сверху введена труба для подачи сжатого воздуха. От верхнего конца аэролифта отходят два распределительных желоба, расположенных с небольшим уклоном к периферии чана, имеющих ряд отверстий внизу. Желоба расположе- ны перпендикулярно к направлению грабель и остаются все время над поверхностью пульпы.

При медленном вращении центральной трубы (3–6 об/мин) греб- ковая мешалка перемещает осевшие на дно твердые частицы пульпы к центру вала, где они засасываются в аэролифтную трубу. Подни- маемая аэролифтом пульпа переливается в распределительные жело- ба и, вытекая при вращении желобов через отверстия в их днище, распределяется по поверхности чана. Твердые частицы вновь осаж- даются на дно аппарата, подгребаются к аэролифтной трубе, и таким образом устанавливается непрерывная циркуляция пульпы.

Основное достоинство этих аппаратов – их небольшая высота и хорошая аэрация пульпы. К недостаткам этих чанов относится по- степенное накопление в них крупных тяжелых частиц, что заставляет периодически прибегать к их очистке.

99

## Страница 102

К аппаратам с пневмомеханическим перемешиванием относится агитатор механического типа с периферийным расположением аэро- лифтных труб (рис. 8.18).

Кроме перечисленных аппаратов, в практике цианирования при- меняют и другие. Золотосодержащие материалы с повышенным ко- личеством сульфидов, а также теллуристые руды, цианирование ко- торых сопровождается увеличением расхода кислорода, иногда вы- щелачивают во флотационных машинах. Последние обеспечивают высокую интенсивность перемешивания и хорошую аэрацию пуль- пы, что ускоряет цианирование и повышает извлечение золота.

Рис. 8.18.Агитатор с периферическими аэролифтами

и импеллерной мешалкой: 1 – электропривод; 2 – корпус; 3 – боковые аэролифты; 4 – импеллерная мешалка; 5 – центральный аэролифт; 6 – желоб для подачи пульпы

Нередко измельчение золотосодержащих руд ведут в оборотном цианистом растворе. В этом случае значительная часть золота выще- лачивается уже при измельчении; золотосодержащий раствор на- правляют на осаждение золота, а сгущенную пульпу довыщелачива- ют в агитаторах.

100

## Страница 103

8.5. Обезвоживание и промывка в гидрометаллургических процессах
