Repository: root-0-0-0-0-chmod-x-dreams/nornikel-hypothesis-fabric

# Bundled case data for GraphRAG bootstrap

| Path | Contents |
|------|----------|
| `case/Пример 1–4/` | Excel LossForm |
| `case/Дополнительные материалы/md/<book>/` | Paragraph-chunked literature (5 books, ~5775 chunks) |
| `case/Дополнительные материалы/images/` | PNG/JPG для ссылок из MD (опционально, `make sync-data`) |
| `case/Схемы флотации/`, `case/Регламенты/` | PNG + VLM-транскрипты в `.md` (`scheme_caption` / `constraint_regulation`) |
| `literature/` | Monolithic book MD source (`## Страница N` format) |

Refresh from local hackathon case (optional):

```bash
make sync-data          # Excel + chunked dirs + literature + PNG + pics-to-md → MD

File: graphrag-service/data/literature/geokniga_metallurgiya_blagorodnyh_metallov_0.md (part 5 of 12)
# geokniga-metallurgiya-blagorodnyh-metallov_0
Операции обезвоживания являются вспомогательными, но значе- ние их при гидрометаллургическом извлечении металлов весьма ве- лико. При обезвоживании и промывке остатков от выщелачивания (хвостов) удается свести к минимуму потери реагентов и извлекае- мых металлов с влагой, неизбежно присутствующей в отвальных хвостах от выщелачивания.

Операции обезвоживания включают в себя процессы отделения растворов от хвостов путем отстаивания (сгущения) и последующей их декантации или фильтрации пульп.

Декантация – отделение твердых веществ от жидких после от- стаивания путем слива верхнего осветленного слоя жидкости.

Сгущение пульп, основанное на разнице удельных весов раство- ров и твердых веществ, приводит лишь к частичному обезвожива- нию. Более полное обезвоживание требует применения фильтрации под действием вакуума или давления.

В большинстве случаев отстаиванием пульпы при сгущении дос- тигают 50 % содержания жидкости в пульпе (по весу) или Ж:Т = 1:1. Предел сгущения зависит от крупности и удельного веса обрабаты- ваемой руды.

При фильтрации конец обезвоживания определяется окончанием отделения жидкости под действием разрежения или давления. Обез- воживание фильтрацией достигает значительно более высокого пре- дела, чем обезвоживание сгущением. Содержание влаги в кеках по- сле фильтрации обычно составляет от 14–22 % до 28–33 %; оно зави- сит от крупности, удельного веса твердого вещества, состава и ха- рактера пульпы и других факторов. Следует заметить, что установка и эксплуатация сгустителей дешевле, чем фильтров, поэтому перед фильтрацией часто применяют сгущение, особенно тогда, когда опе- рация обезвоживания является промежуточной в технологической схеме переработки исходного сырья.

8.5.1. Отделение растворов о т хвостов декантацией

Декантация может проводиться по двум технологическим схе- мам – периодической и непрерывной.

101

## Страница 104

8.5.1.1. Периодическая декантация

Периодическая декантация может проводиться в отдельных де- кантационных чанах и в том же агитаторе, в котором проводится выщелачивание благородных металлов.

В первом случае пульпу после выщелачивания переводят в декан- тационный чан, где твердые частицы осаждаются, а осветленный раствор декантируется (сливается) через сифонное приспособление с поплавком, находящимся на поверхности жидкости. Осевший на дне чана материал содержит значительное количество золотосодержаще- го раствора (обычно Ж:Т = 1:1). Для отделения этого раствора сгу- щенный материал вновь переводят в агитатор, добавляют слабый цианистый раствор и подвергают перемешиванию – репульпации. Затем пульпу снова переводят в декантационный чан, декантируют осветленный раствор и повторяют операции до тех пор, пока практи- чески полностью не отмоют растворенное золото.

Богатые золотосодержащие растворы направляют на осаждение зо- лота. Бедные растворы, полученные при второй, третьей и последую- щих промывках, используют как оборотные для промывки следующей порции хвостов цианирования. Таким образом осуществляется принцип противотока, позволяющий получать хорошую степень отмывки рас- творенного золота при ограниченном объеме промывных растворов.

Число промывок, которым должны быть подвергнуты хвосты для возможно полного извлечения растворенного золота, зависит от кон- центрации золота в растворе, объема растворов, применяемых при каждой репульпации, и количества раствора, остающегося в хвостах после декантации.

Рассматриваемый процесс, как и всякий периодический, обладает рядом существенных недостатков, ограничивающих его применение. В настоящее время процесс периодической декантации иногда при- меняют при цианировании небольшого количества богатых золотом концентратов. В этом случае операции перемешивания и декантации проводят в одних и тех же аппаратах (рис. 8.19).

В чане имеется поплавок, подвешенный на гибком шланге. Этот поплавок регулирует истечение через выпускное отверстие, находя- щееся на 1/3 высоты чана. При декантации поплавок опускается до уровня сгущенной пульпы в чане.

При двукратной декантационной промывке удается отмыть 94–98 % растворенного металла. Если необходимо получить лучшую отмывку, число промывок увеличивают.

102

## Страница 105

Рис. 8.19. Последовательность декантационной обработки пульпы

в чанах с механической (импеллерной) мешалкой

Периодическое перемешивание с декантацией на небольших ус- тановках позволяет обойтись без специальной аппаратуры для обез- воживания и промывки.

8.5.1.2. Непрерывная декантация

Непрерывную противоточную декантацию в системе сгустителей используют в тех случаях, когда обрабатываемые руды не содержат значительного количества глинистых веществ и легко сгущаются.

Пульпа после цианирования поступает в систему из нескольких последовательно расположенных сгустителей (рис. 8.20).

Рис. 8.20. Непрерывная противоточная декантация в сгустителях

Сгущенный продукт перекачивается последовательно из первого сгустителя во второй, из второго – в третий и т. д. Из последнего сгу-

103

## Страница 106

стителя отмытые хвосты транспортируют в отвал, а богатый золото- содержащий раствор из первого сгустителя направляется на даль- нейшую переработку.

При такой организации рассматриваемого процесса твердый ма- териал (хвосты) последовательно промывается растворами с убы- вающей концентрацией золота: в первом сгустителе – сливом второ- го сгустителя, во втором – сливом третьего и т. д. В последнем сгу- стителе промывку осуществляют подаваемой сюда чистой водой. Таким образом, направление движения хвостов цианирования проти- воположно движению промывочных растворов, т. е. выполняется принцип противотока. Твердый материал, поступающий из сгустите- ля в сгуститель, постепенно отдает находящееся в растворенном со- стоянии золото промывным растворам, а последние, двигаясь во встречном направлении, постепенно обогащаются золотом. Число стадий промывки выбирают, исходя из необходимости достижения желаемой степени отмывки золота, и обычно оно не превышает че- тырех-пяти. Сгустители в этой схеме располагают каскадно с повы- шением от первого к последнему. Это позволяет перемещать про- мывные растворы самотеком. Сгущенный материал перекачивают из сгустителя в сгуститель с помощью насосов.

Преимуществами метода непрерывной противоточной декантации являются небольшой расход электроэнергии, простота и возмож- ность автоматизации действия сгустителей, высокая степень отмыв- ки золота (до 99,7 %). Вместе с тем, этот метод имеет ряд существен- ных недостатков – большая площадь, занимаемая сгустителями; зна- чительное разбавление золотосодержащих растворов; относительно высокие потери цианида с хвостами. Поэтому его применяют лишь в случаях хорошо сгущаемых пульп и преимущественно в районах с мягким климатом, где сгустители можно разместить на открытом воздухе. Следует отметить, что применение синтетических флоку- лянтов, многократно ускоряющих процесс сгущения, значительно расширяет возможности этого метода. В настоящее время этот метод широко используется в мировой практике на золотоизвлекательных предприятиях.

Для сокращения площади, занимаемой одноярусными сгустите- лями, могут быть использованы двух- и многоярусные сгустители, работающих также по принципу противотока, когда пульпа поступа- ет на верхний ярус, а промывная чистая вода – в предпоследний нижний. На верхнем ярусе получают богатый золотосодержащий раствор в виде верхнего слива, а на нижнем – промытые хвосты.

104

## Страница 107

8.5.2. Отделение растворов о т хвостов фильтрацией

Как известно, фильтрование – это процесс отделения твердой фа- зы от жидкой при помощи пористой перегородки под действием раз- ности давлений, создаваемых разрежением воздуха или избыточным давлением. Эту операцию осуществляют на специальном аппарате – фильтре, который в простейшем случае является сосудом, разделен- ным пористой фильтровальной перегородкой. В раздельных частях сосуда создается разность давлений, под влиянием которой жидкость переходит через поры фильтровальной перегородки, а твердые час- тицы задерживаются этой перегородкой. Таким образом, суспензия (пульпа) разделяется на чистый фильтрат и влажный осадок (кек). Сопротивление процессу фильтрации слагается из сопротивления фильтровальной перегородки и слоя кека.

Для фильтрования цианистых пульп применяют вакуумные фильтры непрерывного и периодического действия.

Основными факторами, влияющими на показатели работы ваку- ум-фильтров, являются гранулометрический состав твердой фазы, содержание твердого в пульпе, величина вакуума, характер приме- няемой фильтровальной ткани, присутствие в пульпе коагулянтов и флокулянтов, температура пульпы, конструктивные особенности и режим работы фильтра.

С увеличением крупных частиц в пульпе скорость фильтрации возрастает.

С увеличением содержания твердого в пульпе производитель- ность фильтра по твердому также возрастает. Поэтому в тех случаях, когда цианирование ведется в относительно разбавленных пульпах, последние перед фильтрованием предварительно сгущают.

Снижение остаточного давления увеличивает скорость фильтра- ции, но вместе с тем уплотняет осадок, ухудшая его проницаемость.

При фильтровании цианистых пульп в качестве пористой перего- родки используют ткань. Фильтровальная ткань должна хорошо за- держивать твердые частицы пульпы, иметь небольшое гидравличе- ское сопротивление и достаточную механическую прочность. Этим требованиям в наибольшей степени соответствуют ткани из синтети- ческих волокон (капроновые, лавсановые, хлориновые и др.).

Применение коагулирующих и флокулирующих добавок (напри- мер, полиакриламида ПАА) уменьшает сопротивление осадка, увели- чивая тем самым скорость фильтрации (и осаждения). Вместе с тем,

105

## Страница 108

влажность кека при добавлении ПАА увеличивается вследствие удер- жания осадком значительного количества внутрифлокулярной воды.

Повышение температуры пульпы снижает вязкость раствора и по- вышает скорость фильтрации (летом она больше, чем зимой).

Фильтры непрерывного действия значительно производительнее фильтров периодического действия, поскольку в них отсутствуют такие вспомогательные операции, как выгрузка кека, сборка фильтра, закачка пульпы и др. Благодаря непрерывному съему осадка с поверхности фильтра непрерывного действия толщину слоя кека на этих фильтрах можно поддерживать меньшей, чем на фильтрах периодического дейст- вия, что также способствует увеличению их производительности.

Разделение пульпы не заканчивается образованием влажного осад- ка на фильтровальной перегородке и собиранием фильтрата в прием- ный резервуар. Для более полного извлечения растворенного золота после фильтрации цианистых пульп, как правило, проводят промывку кеков. Промывка должна обеспечить высокое извлечение растворен- ного золота при минимально возможном разубоживании цианистых растворов по золоту и потерях золота с влажными кеками.

Чаще всего промывку осуществляют непосредственно на фильтре фильтрованием воды или промывного раствора через слой кека.

8.5.2.1. Фильтрация зернистого материала

Для фильтрации цианистых пульп, где твердая фаза представлена хорошо фильтруемым зернистым материалом, обычно применяют вакуум-фильтры непрерывного действия. К ним относятся фильтры барабанного и дискового типов.

Барабанный вакуум-фильтр (рис. 8.21) представляет собой полый барабан диаметром 1762…3000 мм и длиной 960…4400 мм, медлен- но вращающийся на цапфах в подшипниках скольжения.

Внешняя поверхность барабана радиальными ребрами разделена на отдельные ячейки (секции), покрытые снаружи перфорированными листами. Внутренние полости ячеек изолированы друг от друга и со- единены трубками с цапфами. Концы трубок выведены на торцевые поверхности цапф, к которым пришлифованы неподвижные распреде- лительные головки. Снаружи барабан обтягивается фильтровальной тканью площадью 5…40 м2, которая закрепляется на его поверхности с помощью резиновых жгутов и навивки из мягкой проволоки. Барабан приводится во вращение электродвигателем через редуктор с вариато- ром скоростей. Нижняя часть барабана (примерно одна треть) погруже-

106

## Страница 109

на в ванну, куда непрерывно подается фильтруемая пульпа. Уровень пульпы в ванне поддерживается постоянным с помощью переливного окна. Под барабаном расположена медленно качающаяся маятниковая мешалка, предотвращающая осаждение твердых частиц на дно ванны. Образующийся на поверхности фильтра слой кека снимается ножом.

Рис. 8.21. Барабанный вакуум-фильтр с наружной

фильтрующей поверхностью: 1 – барабан; 2 – трубки для отвода фильтрата; 3 – цапфа; 4 – распределительная головка; 5 – устройство для намотки проволоки; 6 – трубопровод для подачи сжатого воздуха; 7 – вакуумметр; 8 – нож (скребок); 9 – переливное окно; 10 – трубопровод для удаления промывного раствора; 11 – трубопровод для удаления фильтрата; 12 – маятниковая мешалка; 13 – ванна (корыто); 14 – привод барабана; 15 – привод мешалки; 16 – люк для выпуска пульпы; 17 – подшипник

Схема работы барабанного вакуум-фильтра показана на рис. 8.22. При вращении барабана ячейки в определенной последовательности соединяются с вакуумной линией или линией сжатого воздуха. Нужная последовательность достигается с помощью распределительной голов- ки. Головка представляет собой неподвижный фигурный блок, имею- щий четыре полости. Две большие полости соединены с вакуумной ли- нией, две полости меньших размеров – с линией сжатого воздуха.

При вращении барабана ячейка, находящаяся в ванне с пульпой, под- соединяется к вакуумной линии. Под действием вакуума раствор через трубку, соответствующее ей отверстие в торце цапфы и полость распре- делительной головки уходит в сборник фильтрата, а на поверхности ячейки образуется слой кека. По выходе из пульпы ячейка еще некоторое время остается соединенной с той же полостью головки, поэтому через слой кека просасывается воздух, вытесняющий из пор кека фильтрат.

107

## Страница 110

Рис. 8.22. Действие барабанного вакуум-фильтра: 1 – полости распределительной головки, сообщающиеся с вакуумной линией; 2 – разбрызгивающее устройство для промывной жидкости; 3 и 3 – полости распределительной головки, сообщающейся с линией сжатого воздуха; 4 – распределительная головка; 5 – нож для съема кека; 6 – трубка для отвода фильтрата; 7 – барабан; 8 – маятниковая

мешалка; 9 – ванна для пульпы; 10 – отверстия в торце цапфы

При дальнейшем движении ячейки на поверхность кека с помощью разбрызгивающих устройств подается промывной раствор, который через полость отводится в сборник промывных растворов. Далее сле- дует второе обезвоживание, при котором ячейка продолжает оста- ваться соединенной со сборником промывных растворов. В зоне съема кека ячейка через полость подсоединяется к магистрали сжа- того воздуха. Под давлением последнего происходит вспучивание ткани, что облегчает съем осадка ножом. Завершающей операцией цикла является регенерация ткани, заключающаяся в продувке ее сжатым воздухом, подаваемым в ячейки через соответствующую по- лость. Таким образом каждая ячейка последовательно проходит зоны фильтрования, первого обезвоживания, промывки, второго обезво- живания, удаления осадка и регенерации ткани, после чего цикл по- вторяется.

Удельная производительность таких фильтров достигает 3…5 т/(м2·сут) при фильтровании пульп, содержащих зернистый ма-

108

## Страница 111

териал, и снижается до 1 т/(м2·сут) при значительном содержании в пульпе тонких классов.

Барабанные фильтры просты, удобны в эксплуатации, обеспечива- ют удовлетворительную промывку хвостов. Поэтому их широко при- меняют для фильтрации цианистых пульп. Вместе с тем, эти фильтры не применимы для фильтрации глинистых и других трудно фильтруе- мых пульп. Это связано с тем, что при низкой скорости фильтрования слой кека, образующийся на поверхности барабана за тот небольшой (не более 3–4 мин) промежуток времени, в течение которого каждая ячейка находится в корыте с пульпой, оказывается весьма тонким (ме- нее 5 мм), что затрудняет его отдувку и съем ножом.

Дисковые вакуум-фильтры по принципу действия близки к бара- банным. Дисковый вакуум-фильтр (рис. 8.23) отличается от барабан- ного конструкцией фильтрующего органа.

Рис. 8.23. Дисковый вакуум-фильтр: 1 – диск; 2 – пустотелый вал; 3 – нож; 4 – электродвигатель привода мешалки; 5 – вакуумметр; 6 – спица; 7 – сектор; 8 – тканевый чехол

(рубашка); 9 – распределительная головка; 10, 11 – трубопроводы для присоединения к вакуумной линии (отвод фильтрата); 12 – люк

для выпуска пульпы; 13 – привод вала; 14 – желоб для сбора

перелива; 15 – трубопровод сжатого воздуха; 16 – ванна;

17 – маятниковая мешалка

Фильтрующим органом являются диски, набранные из нескольких (обычно 12) секторов. Последние имеют перфорированные стенки и обтянуты фильтровальной тканью. Все секторы закреплены на валу с помощью патрубков и радиальных спиц. Боковые стенки дисков об- разуют фильтрующую поверхность. Вал фильтра полый, двустенный.

109

## Страница 112

В кольцевом пространстве вала проходят продольные ребра, обра- зующие каналы, число которых соответствует числу секторов в дис- ке. Диски расположены так, чтобы каждый сектор сообщался со сво- им каналом. Каналы выходят на торцевую поверхность вала, к кото- рой прижата распределительная головка. Со стороны входа секторов в пульпу ванна фильтра имеет форму кармана с укрепленными на них ножами для съема кека. В остальном конструкция дисковых ва- куум-фильтров подобна конструкции барабанных.

Дисковые фильтры отличаются развитой поверхностью, что явля- ется их основным достоинством. Однако вертикальное расположение фильтрующих поверхностей (дисков) затрудняет промывку кека на поверхности фильтра. Поэтому для фильтрации цианистых пульп дисковые фильтры применяют ограниченно, в основном в тех случа- ях, когда промывку ведут методом разбавления.

8.5.2.2. Фильтрация глинистого материала

Для фильтрования глинистых трудно фильтруемых пульп приме- няют рамные вакуум-фильтры периодического действия (рис. 8.24).

Рис. 8.24. Рамный вакуум-фильтр

Рамный вакуум-фильтр состоит из ряда прямоугольных фильтро- вальных рам, повешенных в общем чане (рис. 8.25).

110

## Страница 113

Рис. 8.25. Отдельная рама вакуум-фильтра: 1 – устройство для подъема корзины ванн; 2 – двутавровая балка для крепления рам; 3 – деревянный брус; 4 – труба;

5 – фильтровальная ткань; 6 – деревянные планки

П Рама представляет собой согнутую в виде буквы перфорирован- ную железную трубу диаметром 20…25 мм, обтянутую фильтроваль- ной тканью. Во внутреннем пространстве рамы находится решетка из деревянных пластинок, препятствующих слипанию фильтроткани. Концы рамы в верхней ее части скрепляют деревянным брусом и с помощью резиновых патрубков подсоединяют к вакуумной линии. Рамы (обычно 24 или 48 штук общей площадью 204 или 408 м2) под- вешивают в прямоугольном чане с пирамидальным днищем (ворон- кой). Своими концами они опираются на борта чана. В днище чана предусмотрены отверстия, запираемые задвижками, к которым под- вешены трубопроводы для закачки и спуска пульпы.

Фильтрование происходит следующим образом. В чан фильтра с помощью насоса закачивают пульпу. Под действием разрежения, создаваемого вакуум-насосом, жидкость проходит через фильтро- вальную ткань внутрь рам и через отверстия в трубах выкачивается в ресивер. Кек отлагается на поверхности рам. Для нормальной работы фильтра необходимо, чтобы рамы все время полностью оставались погруженными в пульпу. Поэтому пульпу по мере понижения уровня непрерывно подкачивают в чан фильтра. Когда толщина осадка дос- тигает 2,5…5 см, дальнейшее просасывание раствора становится за- труднительным. Тогда разрежение в рамах уменьшают и пульпу

111

## Страница 114

спускают в чан-сборник. В фильтр закачивают промывной раствор (или воду) и вновь повышают вакуум. В результате фильтрования промывного раствора через слой кека происходит отмывка раство- ренного золота. Степень отмывки может быть весьма высокой, так как продолжительность промывки можно регулировать в широких пределах. По окончании промывки и спуска промывного раствора кек отдувают сжатым воздухом, подаваемым внутрь рам, или смы- вают струей воды. После этого в днище фильтра открывают задвиж- ки и смывают хвосты в отвал.

Общая продолжительность цикла работы аппарата зависит от ха- рактера фильтруемой пульпы и колеблется от 2 до 5 часов. Удельная производительность рамных фильтров довольно низка и обычно со- ставляет 0,2…0,4 т/(м2·сут), что в 5–10 раз меньше производительно- сти барабанных вакуум-фильтров непрерывного действия. Это обу- словлено периодическим режимом работы фильтра и плохой фильт- руемостью перерабатываемых пульп.

8.6. Осаждение благородных металлов из цианистых растворов

Для выделения золота и серебра из цианистых растворов могут быть использованы следующие методы:

1) осаждение цинком; 2) осаждение алюминием; 3) сорбция ионообменными смолами; 4) сорбция активными углями; 5) экстракция. С начала развития цианистого процесса и до последнего времени основным и практически единственным методом осаждения благо- родных металлов из цианистых растворов является цементация цин- ком. В настоящее время этот метод сохраняет свое ведущее место в практике золотоизвлекательной промышленности.

Однако в последние годы все шире распространяется сорбционный метод, основанный на применении ионообменных смол и активных углей. Возможности его весьма высоки и следует ожидать, что со вре- менем его роль значительно возрастет.

Процесс цементации благородных металлов алюминием представ- ляет в основном исторический интерес; этот способ в течение некото- рого времени применяли при цианировании серебряных руд.

Экстракционный метод находится пока в стадии изучения.

112

## Страница 115

8.6.1. Осаждение благородных металлов методом цементации

Процесс, основанный на реакциях вытеснения из растворов более благородных металлов (более электроположительных) менее благо- родными (более электроотрицательными), называется цементацией.

Процесс осаждения благородных металлов основан на разности нормальных потенциалов E0 элементов в цианистых растворах, кото- рые приведены в табл. 8.1.

Элемент

Элемент

Элемент

E0, B –0,37

Hg Ag

–0,31

Н2 Cd Pd

+0,4

O2

Al Fe Zn Cu

Ni

E0, B –2,42 –1,50 –1,26 –1,15 –1,08

Pt Au

E0, B –0,83 –0,95 –0,71 –0,60 –0,54

8.6.1.1. Цементация благородных металлов цинком

В ряду напряжений различных элементов потенциал цинка более отрицателен, чем потенциалы золота и серебра. Поэтому металличе- ский цинк легко вытесняет благородные металлы из цианистых рас- творов:

2Au(CN)2 – + Zn = 2Au + Zn(CN)4

2–.

2–; 2Ag(CN)2 – + Zn = 2Ag + Zn(CN)4

Наряду с основными реакциями восстановления благородных ме- таллов во время процесса цементации в значительной степени проте- кают также побочные реакции.

Будучи сильным восстановителем, цинк может восстанавливать молекулы воды с выделением газообразного водорода – цементация водорода:

2Н+ + 2е = Н2; 2Н2О + 2е = Н2 + 2ОН–.

Суммарно:

Zn + 4CN– + 2H2O = Zn(CN)4

2– + H2 + 2OH–.

В цианистых растворах, поступающих на осаждение благородных металлов, всегда присутствует некоторое количество растворенного кислорода. Обладая высоким окислительным потенциалом, кислород

113

## Страница 116

восстанавливается цинком с образованием гидроксильных ионов – цементация кислорода:

О2 + 4е = 2О2–; О2 + 2Н2О + 4е = 4ОН–.

Суммарно:

2Zn + 8CN– + O2 + 2H2O = 2Zn(CN)4 2– + 4OH–.

Поэтому значительная часть металлического цинка при цементации расходуется бесполезно.

Теоретический расход цинка на осаждение золота по приведенной выше реакции составляет 0,19 г на 1 г золота. Практически же вслед- ствие окисления цинка по побочным реакциям его расход в десятки раз выше теоретического.

Согласно современным представлениям, процесс цементации явля- ется электрохимическим и может быть описан работой короткозамк- нутого микрогальванического элемента.

В металлическом цинке всегда присутствуют металлы-примеси, в том числе, как правило, металлы, более благородные по сравнению с цинком. При помещении такого цинка в электролит – раствор циани- дов – замыкается вторая часть электрической цепи и микрогальвани- ческая пара начинает работать. Анодом в этой паре будет служить бо- лее электроотрицательный элемент – цинк, а катодом – более электро- положительный металл-примесь. На анодных участках будет происхо- дить процесс окисления анода (растворимый анод), а на катодных уча- стках – процесс восстановления золота, кислорода и воды в последо- вательности, определяемой потенциалом разряда конкретного катио- на. Электроны при этом перетекают по металлу от анодных участков к катодным.

Таким образом, на электродах будут протекать следующие процес- сы:

– анодный: Zn – 2e = Zn2+; – катодный: 1) Au(CN)2

– + e = Au + 2CN–, 2Au(CN)2 – + Zn = 2Au + Zn(CN)4

2–; 2) 2Н2О + 2е = Н2 + 2ОН–, Zn + 4CN– + 2H2O = Zn(CN)4

2– + H2 + 2OH–; 3) О2 + 2Н2О + 4е = 4ОН–, Zn + 4CN– + 2H2O = Zn(CN)4

2– + H2 + 2OH–.

114

## Страница 117

Скорость осаждения золота ограничена скоростью диффузии анио- нов Au(CN)2

– к поверхности катодных участков. Поэтому для ускоре- ния цементации применяются все методы, способствующие возраста- нию скорости диффузии, к которым относятся:

1) увеличение катодной поверхности; 2) интенсивное перемешивание; 3) повышение температуры. Увеличение катодной поверхности для повышения скорости осаж- дения золота возможно произвести двумя путями:

– применением металлического цинка в виде тонкодисперсного по- рошка (пыли);

– предварительным освинцовыванием металлического цинка. Для этого металлический цинк обрабатывают раствором какой-либо рас- творимой соли свинца (уксусно- или азотнокислой). На поверхности цинка за счет цементации им образуется рыхлый губчатый осадок ме- таллического свинца, имеющий очень большую удельную поверх- ность. Применение такого освинцованного цинка значительно ускоря- ет процесс осаждения. Такой прием повышения скорости осаждения широко используется на практике.

Интенсивное перемешивание дает при цементации двойной эф- фект. С одной стороны, оно приводит к увеличению скорости диффу- зии ионов Au(CN)2

– к поверхности катодных участков и, следователь- но, ускоряет осаждение золота; с другой – одновременно возрастает концентрация растворенного кислорода в цианистом растворе за счет его аэрации, вследствие чего увеличивается бесполезный расход цин- ка. Кроме того, при интенсивном перемешивании существует опас- ность отрыва пленок вытесненного золота от частиц металлического цинка. При отсутствии контакта золота с цинком стандартный потен- циал золота сдвинется в положительную сторону (в результате поля- ризации растворенным кислородом) и начнется обратное растворение вытесненного металла.

Поэтому на практике цианистые растворы перед осаждением из них благородных металлов в большинстве случаев подвергают операции деаэрации (обескислороживанию), а само осаждение осуществляется просачиванием обескислороженного раствора через слой дисперсного цинка. Это обеспечивает достаточно высокую скорость диффузии анио- нов Au(CN)2

– к поверхности цинка и в то же время благодаря сохране- нию структуры цементного осадка и отсутствию кислорода сводится к минимуму возможность обратного растворения золота и сокращается расход цинка. Кроме того, в методе просачивания наиболее богатый по

115

## Страница 118

благородным металлам раствор соприкасается с наименее активным (отработанным) цинком, а раствор, все более обедняющийся по золоту по мере просачивания, вступает в контакт со все более свежим осадите- лем, т. е. осуществляется принцип противотока. В результате дополни- тельно увеличиваются скорость и глубина осаждения.

Поведение цинка в зависимости от концентрации

2–:

реагентов в растворе При недостаточной концентрации цианида в растворе окисление цинка протекает с образованием цинкат-иона ZnO2

2Zn + 4OH– + O2 = 2ZnO2 2– + 2H2O; Zn + 2OH– = Zn2

2– + H2.

При низкой концентрации щелочи ион ZnO2

2– подвергается гидро- лизу с образованием нерастворимого в воде белого осадка нераство- римого гидроксида цинка:

ZnO2

2– + 2H2O = Zn(OH)2 + 2OH– .

При недостаточной концентрации цианида гидроксид взаимодейст- вует с комплексным цианидом цинка, образуя белый осадок цианисто- го цинка:

Zn(CN)4

2– + Zn(OH)2 = 2Zn(CN)2 + 2OH–.

Гидроксид и простой цианид цинка являются главными состав- ляющими так называемого белого осадка, образующегося при осажде- нии золота и серебра из цианистых растворов, имеющих недостаточ- ную концентрацию щелочи и свободного цианида. Отлагаясь на по- верхности цинка, белый осадок препятствует контакту цинка с раство- ром и тем самым затрудняет процесс осаждения. Кроме того, образо- вание Zn(OH)2 и 2Zn(CN)2 ведет к разубоживанию золотого осадка и усложняет его дальнейшую переработку.

Для предупреждения образования белого осадка осаждение благо- родных металлов ведут из растворов с достаточно высокой концен- трацией цианида и щелочи. При этом равновесие реакции гидролиза цинка сдвигается влево, а ион ZnO2

2–:

2– превращается в комплексный анион Zn(CN)4

ZnO2

2– + 4CN– + 2H2O = Zn(CN)4 2– + 4OH–,

а простой цианид растворяется по реакции

2–.

Zn(CN)2 + 2CN– = Zn(CN)4

116

## Страница 119

Однако чрезмерное повышение концентрации реагентов также не- желательно, ибо вследствие интенсификации взаимодействия метал- лического цинка с цианидом (натрия) и щелочью (см. выше) значи- тельно возрастают расходы цинка, цианида и щелочи.

Помимо поддержания необходимой концентрации цианида и ще- лочи, очень действенно препятствует образованию белого осадка предварительное обескислороживание раствора. Положительный эф- фект достигается при этом в результате резкого уменьшения окисле- ния цинка. При осаждении золота из обескислороженных растворов белый осадок не образуется даже в условиях, обычно способствующих его появлению. Так, при осаждении золота из необескислороженных растворов условием, препятствующим образованию белого осадка, является концентрация цианида 0,05–0,08 % и такая же концентрация щелочи. Если же растворы предварительно деаэрированы, концентра- цию каждого реагента можно снизить до 0,02–0,03 %.

На основании сказанного оптимальными условиями осаждения благородных металлов являются:

– предварительная аэрация растворов; – применение металлического цинка с высокоразвитой поверхно- стью (порошка);

– освинцовывание цинка; – достаточная, но не чрезмерно высокая концентрация растворов по цианиду и щелочи;

– ведение процесса методом просачивания.

Влияние примесей в растворе на процесс цементации Очень существенно, а в большинстве случаев вредно на процесс цементации влияют примеси, находящиеся в цианистых растворах или перешедшие в него в процессе выщелачивания сырья благородных металлов. Действие их сводится в основном к образованию на поверх- ности цинка плотных пленок, замедляющих, а иногда и совсем пре- кращающих процесс осаждения.

Присутствие в растворах сульфидов щелочных металлов вызывает образование пленок сульфидов свинца PbS и цинка ZnS, которые по- крывают поверхность цинка и препятствуют цементации благородных металлов.

Процесс осаждения резко ухудшается даже при небольших концен- трациях мышьяка в растворах. Причина отрицательного действия мышьяка – образование на цинке изолирующих пленок арсената каль- ция Ca3(AsO4)2.

117

## Страница 120

Вредное влияние оказывает также коллоидная кремнекислота H2SiO3, образующая в присутствии извести пленку силиката кальция CaSiO3.

Свинец, если он присутствует в растворе в виде плюмбит-иона, также снижает активность цинка, образуя на нем пленки плюмбита кальция CaPbO2.

2–, легко вытесняется цинком:

Медь, находящаяся в цианистых растворах в виде аниона Cu(CN)3

2Cu(CN)3 2– + Zn = 2Cu + Zn(CN)4 2– + 2CN–

и покрывает его поверхность. При значительной концентрации меди осаждение золота может полностью прекратиться. Во избежание этого иногда используют свойство неосвинцованного цинка легко осаждать медь, тогда как освинцованный осаждает ее значительно хуже. Ввиду этого цианистые растворы с высокой концентрацией меди вначале приводят в контакт с чистым цинком, осаждая при этом бόльшую часть меди, а затем – с освинцованным цинком, осаждая золото. При небольшом содержании меди использование освинцованного цинка позволяет избежать образования плотной пленки. В некоторых случа- ях во избежание накопления большого количества меди в цианистых растворах последние после осаждения из них благородных металлов подвергают регенерации.

Практика процесса Растворы, поступающие на осаждение благородных металлов цин- ком, должны быть абсолютно прозрачные, так как взвешенные части- цы, оседая на поверхности цинка, предотвращают его контакт с рас- твором и препятствуют осаждению золота. Кроме того, взвешенные частицы загрязняют золотой осадок, что усложняет его последующую обработку. Поэтому золотосодержащие растворы, выходящие из сгу- стителей и фильтров и содержащие некоторое количество тонких взвешенных частиц, подвергают осветлению.

Для осветления растворов применяют песковые фильтры, рамные вакуум-фильтры, рамные фильтр-прессы, мешочные фильтры и др.

Наиболее прост по устройству песковый фильтр. Он представляет собой чан с ложным днищем (подобно перколяционным чанам), по- крытым тканью, поверх которой насыпают слой песка толщиной око- ло 30 см. Фильтруясь через слой песка, раствор освобождается от твердых частиц. Периодически верхний слой песка заменяют свежим. Песковые фильтры занимают большую площадь, требуют периодиче-

118

## Страница 121

ской чистки и поэтому их применяют только на предприятиях не- большого масштаба.

На современных предприятиях наибольшее распространение для осветления цианистых растворов получили рамные вакуум-фильтры. Они состоят из вакуум-рам, устанавливаемых в чанах круглой формы.

Реже для осветления растворов используют фильтр-прессы и ме- шочные фильтры.

Из цианистых растворов золото осаждают с помощью цинковой пыли. Этот способ применяют на большинстве золотоизвлекательных предприятий, использующих цианистый процесс. Он заключается в том, что осветленный золотосодержащий раствор подвергают деаэра- ции, смешивают с цинковой пылью и уксусно-кислым свинцом и фильтруют для отделения золотоцинкового осадка при одновремен- ном осаждении золота. Вследствие большой поверхности освинцован- ной цинковой пыли процесс цементации протекает с высокой скоро- стью и полнотой, при этом основная масса золота осаждается во время просачивания раствора через слой кека, находящийся на поверхности фильтра.

Фильтрование можно осуществлять на фильтрах различной конст- рукции: вакуум-рамах, фильтр-прессах, мешочных или свечевых фильтрах. На отечественных предприятиях распространены установки с вакуум-рамами. Схема цепи аппаратов такой установки показана на рис. 8.26.

Осветленные золотосодержащие растворы по трубопроводу 6 по- ступают в чан. Подача раствора автоматически регулируется поплав- ковым устройством, связанным с клапаном 7. По трубопроводу 3 рас- твор поступает в вакуум-ресивер (деаэратор), где с помощью вакуум- насоса создается разрежение 700…725 мм рт. ст. (1 мм рт. ст. равен 133 Па). Вакуум-ресивер (рис. 8.27) представляет собой полый стальной ци- линдр, в верхней части которого находится решетка из деревянных брусьев. Падая сверху на эту решетку, раствор разбивается на мелкие капли. Это способствует быстрому выделению растворенных газов под действием разрежения, создаваемого вакуум-насосом.

В нижней части ресивера предусмотрен поплавок, связанный рыча- гом (см. рис. 8.26) с клапаном 4 в питающем трубопроводе 3. С помо- щью этого устройства в ресивере автоматически поддерживается при- мерно постоянный уровень раствора (около 600 мм над дном).

119

## Страница 122

Рис. 8.26. Схема цепи аппаратов установки и технология осаждения

золота цинковой пылью с использованием вакуум-рам:

1 – вакуум-насос; 2 – вакуум-ресивер (деаэратор); 3, 6, 16 – трубопроводы; 4, 7, 10 – клапаны; 5 – рычаг; 8, 17 – центробежные насосы; 9 – чан; 11 – питатель; 12 – смеситель; 13 – вакуум-рама; 14 – дефлектор; 15 – осадительный чан

Концентрация кислорода в растворе, выходящем из вакуум- ресивера, составляет 0,5…1 мг/л. Деаэрация растворов позволяет значительно снизить расход цинка, увеличить полноту и скорость осаждения золота, улучшить качество золотых осадков.

120

## Страница 123

Рис. 8.27. Вакуум-ресивер для деаэрации цианистых растворов: 1 – решетка из деревянных брусков; 2 – поплавок; 3 – указатель уровня раствора; 4 – вакуумметр; 5 – труба к вакуум-насосу;

6 – клапан

Из ресивера обескислороженный раствор центробежным насосом 8 подается в смеситель. Во избежание подсоса воздуха через сальники и обратного насыщения раствора кислородом насос устанавливают в чане с осветленным раствором. Подача раствора в смеситель регули- руется поплавковым устройством, связанным с клапаном 10. Иногда, чтобы избежать установки центробежного насоса, вакуум-ресивер располагают примерно на 9 м выше смесителя. Перепад высот ком- пенсирует разность давлений вне и внутри вакуум-ресивера, что по- зволяет осуществить транспортировку раствора самотеком.

В смесителе раствор смешивается с цинковой пылью, загружаемой питателем. Для подачи цинковой пыли применяют различные по кон- струкции питатели: барабанные, ленточные, шнековые, вибрацион- ные. Из смесителя золотосодержащий раствор поступает в осадитель- ный чан с вакуум-рамами. В центре осадительного чана установлена широкая труба, по оси которой расположен вал, имеющий в нижней своей части пропеллер, а в средней – чугунное лопастное колесо. Час- тота вращения вала 130 об/мин. В результате работы мешалок цинко- вая пыль равномерно распределяется по всему объему чана.

121

## Страница 124

Конструкции радиально расположенных вакуум-рам, рамных ва- куум-фильтров и осветлителей аналогичны. С помощью гибких шлангов они присоединены к кольцевому трубопроводу 16, который, в свою очередь, соединен с центробежным насосом 17. Под действи- ем разрежения обеззолоченный раствор просасывается внутрь рам, а золотой шлам остается на поверхности фильтровальной ткани в виде кека. Основное количество золота осаждается в течение того не- большого времени, когда раствор просачивается через слой цинковой пыли, находящейся на поверхности фильтровальных рам.

Уровень раствора в осадительном чане должен быть выше верхне- го края вакуум-рам. С этой целью в осадительном чане устанавлива- ют специальный поплавковый регулятор, выключающий центробеж- ный насос 17 при опускании уровня раствора ниже допустимого.

Во избежание обратного накислороживания раствора его поверх- ность в смесителе и осадительном чане должна находиться в спокой- ном состоянии. С этой целью конец трубы, питающий смеситель, погружен ниже уровня раствора, а сам смеситель расположен на том же уровне, что и осадительный чан. Для этой же цели над верхним краем центральной трубы осадительного чана устанавливают де- флектор.

Цинковую пыль освинцовывают, подавая раствор уксусно- или азотнокислого свинца в смеситель или в осветлительный чан. Коли- чество свинцовых солей составляет примерно 10 % массы загружае- мой цинковой пыли.

Разгрузку золотоцинкового осадка (сполоск аппарата) выполняют периодически (обычно 2–3 раза в месяц). Для этого останавливают погруженный насос (см. рис. 8.26), питатель цинковой пыли и ме- шалки осадительного чана. Раствор из осадительного чана возможно полнее отфильтровывают через вакуум-рамы, а затем останавливают насос 17. После отстаивания оставшийся раствор сливают в запасный чан. Вакуум-рамы отсоединяют от кольцевого трубопровода, подни- мают электротельфером и меняют на них полотняные чехлы. Внут- реннюю поверхность чана и снятые с рам чехлы тщательно промы- вают, а золотой осадок, распульпованный водой, перекачивают в фильтр-пресс, где его фильтруют и промывают. Обезвоженный оса- док передают на дальнейшую переработку. Иногда осадок снимают сильной струей воды без выемки вакуум-рам из чана.

По окончании сполоска рамы опускают в осадительный чан и присоединяют к кольцевому трубопроводу. Некоторое время через осадительный чан пропускают обеззолоченный раствор, чтобы на-

122

## Страница 125

брать на вакуум-рамах необходимый слой цинковой пыли. Затем на- чинают подавать золотосодержащий раствор; при этом вначале за- гружают повышенное количество цинковой пыли.
