Repository: root-0-0-0-0-chmod-x-dreams/nornikel-hypothesis-fabric

# Bundled case data for GraphRAG bootstrap

| Path | Contents |
|------|----------|
| `case/Пример 1–4/` | Excel LossForm |
| `case/Дополнительные материалы/md/<book>/` | Paragraph-chunked literature (5 books, ~5775 chunks) |
| `case/Дополнительные материалы/images/` | PNG/JPG для ссылок из MD (опционально, `make sync-data`) |
| `case/Схемы флотации/`, `case/Регламенты/` | PNG + VLM-транскрипты в `.md` (`scheme_caption` / `constraint_regulation`) |
| `literature/` | Monolithic book MD source (`## Страница N` format) |

Refresh from local hackathon case (optional):

```bash
make sync-data          # Excel + chunked dirs + literature + PNG + pics-to-md → MD

File: graphrag-service/data/literature/geokniga_metallurgiya_blagorodnyh_metallov_0.md (part 6 of 12)
# geokniga-metallurgiya-blagorodnyh-metallov_0
Установка для осаждения золота с собиранием осадка на фильтр- прессе в основном подобна описанной. Преимущество фильтр- пресса – в его компактности. Однако стоимость таких установок от- носительно велика и потому их применение ограничено.

В установке с собиранием осадка в мешочные фильтры суспензия, состоящая из цианистого раствора и цинковой пыли, под небольшим давлением (около 60 кПа) закачивается внутрь мешков из фильтро- вальной ткани, надетой на патрубки подводящей трубы, погружен- ных в чан с обеззолоченным раствором. Преимущество мешочных фильтров в их простоте и удобстве съема осадков. Установки с ме- шочными фильтрами используют на небольших и средних масшта- бов производствах.

На отечественных предприятиях для осаждения золота цинковой пылью применяют осадительные установки производительностью 250, 500, 1200 и 2400 м3 раствора в сутки. В установках большой производительности (1200 и 2400 м3/сут) используют рамные ваку- ум-фильтры, на установках малой производительности (250 и 500 м3/сут) – мешочные.

8.6.1.2. Цементация благородных металлов алюминием

–:

Алюминий, так же, как и цинк, способен вытеснять благородные металлы из цианистых растворов. Однако в отличие от цинка алю- миний не образует комплексных соединений с ионами CN–, и окис- ление его протекает с образованием алюминат-ионов A1O2

Al + 4OH– – 3e = AlO2

– +2H2O; E0 = –2,42 В.

Поэтому цементация благородных металлов алюминием сопро- вождается регенерацией цианида:

3Ag (CN)2 – + A1 + 4ОН– = 3Ag + AlО2

– + 6CN– + 2H2O.

Осаждение алюминиевой пылью применяли в течение некоторого времени при извлечении серебра цианированием. При цианировании серебряных руд, содержащих сотни граммов металла на 1 т руды, расход цианида на растворение серебра составляет значительную величину. Поэтому возможность регенерации цианида при осажде- нии алюминием имеет в этом случае существенное значение.

123

## Страница 126

Золото осаждается алюминием значительно хуже серебра. Полное осаждение золота достигается, только если в цианистом растворе присутствует достаточное количество серебра (не менее 60 г на 1 м3

раствора).

Из-за медленного смачивания алюминиевой пыли цианистым рас- твором осаждение алюминием протекает медленнее по сравнению с осаждением цинковой пылью и требует более длительного контакта раствора с осадителем. Поэтому при осаждении алюминиевой пылью осадитель перемешивают с раствором в течение времени, достаточ- ного для достижения необходимой полноты осаждения. Получаемый осадок содержит до 85 % благородных металлов и при плавке с флю- сами дает высокопробный слиток.

При осаждении алюминием в цианистых растворах не должно быть извести, так как в присутствии ионов Са2+ образуется нераство- римый алюминат кальция:

2А1О2 – + Са2+ = СаА12О4,

который переходит в осадок и затрудняет его плавку.

Для удаления извести в цианистые растворы перед осаждением добавляют соду. Образующемуся осадку карбоната кальция дают отстояться, а свободный от извести раствор направляют на осажде- ние. Из-за низкой скорости осаждения, необходимости удаления из- вести способ осаждения алюминием не получил широкого практиче- ского применения.

8.6.2. Сорбционно-адсорбционное выделение благородных металлов

Сорбция – поглощение газов или паров растворенных веществ твердыми телами (сорбентами) или жидкостями.

Сорбенты (в частности иониты) – нерастворимые в воде и ее раство- рах вещества, которые вследствие наличия в них ионогенных (актив- ных) групп способны поглощать из растворов электролитов положи- тельно или отрицательно заряженные ионы в обмен на эквивалентное количество других ионов (сорбента), имеющих заряд того же знака.

Адсорбция – поглощение веществ из газовой или жидкой фазы по- верхностным слоем твердого тела (адсорбента) или жидкости.

Адсорбенты (в частности активированные угли) – нерастворимые в воде и ее растворах пористые (микропористые) твердые вещества, имеющие большую удельную поверхность (до нескольких сотен

124

## Страница 127

квадратных метров на грамм) и способные поглощать из растворов электролитов положительно или отрицательно заряженные ионы в обмен на эквивалентное количество поверхностных ионов внешней обкладки, имеющих заряд того же знака.

В металлургии благородных металлов для выделения их из циани- стых растворов все более широко используются оба приема.

Технология извлечения благородных металлов данными способами включает три основные операции:

1) сорбция (адсорбция) благородных металлов на ионитах или ак- тивированных углях;

2) десорбция (элюирование) благородных металлов каким-либо растворителем (элюентом) с получением элюата – раствора благород- ных металлов;

3) осаждение из элюата благородных металлов каким-либо способом.

8.6.2.1. Сорбция на ионитах

Сорбция золота ионитами – новое прогрессивное направление в развитии золотоизвлекательной промышленности.

Как известно, ионитами называют нерастворимые твердые высо- комолекулярные вещества, способные поглощать, как и все сорбен- ты, из растворов электролитов положительно или отрицательно за- ряженные ионы.

Ионообменными свойствами обладают очень многие природные и искусственные соединения. Однако по практическому значению пер- вое место занимают иониты на основе синтетических смол – ионо- обменные смолы.

Макромолекула ионообменных смол состоит из гибких перепле- тающихся нитей полимерных молекул, углеводородные цепи кото- рых имеют поперечные связи – мостики, образующие матрицу (кар- кас) – R смолы (рис. 8.28). Матрица несет неподвижно закрепленные на ней заряженные группы – фиксированные ионы. Заряд фиксиро- ванных ионов нейтрализуется распределенными внутри смолы под- вижными ионами противоположного знака, так называемыми проти- воионами. Фиксированные ионы связаны с противоионами и обра- зуют с ними ионогенные группы. Подвижность противоионов спо- собствует вступлению их в реакцию обмена с ионами того же знака, находящимися в растворе. Матрица ионита с фиксированными отри- цательными ионами представляет собой полианион, а с фиксирован- ными положительными ионами – поликатион.

125

## Страница 128

Рис. 8.28. Пространственные модели катионита (а) и анионита (б);

1, 4 – матрица с фиксированными ионами; 2, 3 – противоионы

Если фиксированные ионы несут отрицательный заряд, то ионит способен к обмену катионов и называется катионитом, если заряд положительный, то ионит способен к обмену анионов и называется анионитом.

При контактировании с растворами электролитов катиониты об- менивают находящийся в их структуре противоион, например кати- он Н+, на эквивалентное количество другого катиона, находящегося в растворе:

HR + Na+ + Cl– NaR + H+ + Cl–.

Аналогично аниониты при контактировании с растворами элек- тролитов обменивают находящийся в их структуре противоион, на- пример анион ОН–, на эквивалентное количество другого аниона, присутствующего в растворе:

ROH + Na+ + Cl– RCl + Na+ + OH–.

В этих уравнениях буквой R обозначен каркас ионита; фаза иони- та отмечена чертой.

На ионообменные свойства смолы большое влияние оказывает природа фиксированного иона. Наиболее часто фиксированными ио- нами являются:

– у катионитов –SO3

–, –СОО–, –РО3

2–; – у анионитов –NH3

+, =NH2

+, ≡NH+. Очевидно, что ионный обмен может протекать только в условиях, когда ионогенная группа диссоциирована.

126

## Страница 129

По степени диссоциации ионогенной группы, содержащей в каче- стве противоиона ион Н+ или ОН–, ионообменные смолы делят на сильно- или слабокислотные катиониты и сильно- или слабооснов- ные аниониты.

Сильнокислотные катиониты способны к обмену катионами в широком интервале рН, т. е. в кислой, нейтральной и щелочной сре- дах. Наоборот, катиониты, содержащие слабодиссоциирующую кар- боксильную группу СООН, являются слабокислотными. Они прояв- ляют ионообменные свойства только в щелочной среде.

Сильноосновные аниониты способны к обмену анионами как в кислой, так и в щелочной среде.

Большое распространение получили ионоообменные смолы с чет- ко выраженными физическими порами – макропористые иониты. Их получают введением в реакционную массу в процессе полимериза- ции какого-либо инертного органического растворителя (например, высших углеводородов или спиртов), который захватывается массой, а затем удаляется отгонкой уже из пространственного сополимера. Представляя собой как бы затвердевшую губку, такие иониты имеют развитую внутреннюю поверхность, достигающую 40…60 м2 на 1 г ионита против 0,1…0,2 м2 для обычных (гелевых) ионитов. Благода- ря наличию крупных пор и каналов, облегчающих диффузию ионов к активным центрам, макропористыё иониты отличаются повышенны- ми кинетическими свойствами.

Обычно ионообменные смолы получают в виде гранул правиль- ной сферической формы размером от 0,5 до 3 мм.

При погружении в воду иониты набухают, поглощая определен- ное количество воды. Проникновение воды в ионит обусловлено стремлением ионов, находящихся в смоле, к гидратации (можно счи- тать, что ионит представляет собой высококонцентрированный рас- твор, стремящийся к разбавлению). Набухание сопровождается рас- тяжением пространственной сетки смолы и увеличением ее объема, что облегчает проникновение ионов внутрь зерна ионита и ускоряет ионный обмен. Способность ионита к набуханию зависит от числа ионогенных групп и степени сшивки матрицы. Чем больше ионоген- ных групп и чем меньше степень сшивки (жесткость каркаса), тем сильнее набухает ионит. Набухание зависит также от концентрации раствора, причем в концентрированных растворах оно слабее, чем в разбавленных; характеризуется коэффициентом набухания, равным отношению удельного объема набухшей смолы к удельному объему смолы в воздушно-сухой форме. Коэффициент набухания может ко-

127

## Страница 130

лебаться в довольно широких пределах. Так, для ионитов на основе стирола и ДВБ он изменяется от 1,5…2 для сильно сшитых смол (15– 20 % ДВБ) до 5…10 для слабо сшитых (0,5–2 % ДВБ). Одна из наиболее важных характеристик ионита – его обменная емкость, т. е. количество ионов, которое может быть поглощено еди- ницей массы ионита. Различают полную, равновесную и рабочую обменные емкости.

Полная обменная емкость характеризуется максимальным количе- ством ионов, которое может быть поглощено смолой при полном на- сыщении всех способных к обмену ионогенных групп, и определяется концентрацией ионогенных групп в смоле. Для полифункциональных смол различают полную обменную емкость по отдельным типам ак- тивных групп. Очевидно, что для каждого ионита полная обменная емкость есть величина постоянная. Ее обычно выражают в милли- грамм-эквивалентах на 1 г ионита в воздушно-сухом состоянии.

Равновесная обменная емкость – это количество ионов опреде- ленного вида, поглощенных смолой, находящейся в равновесии с раствором определенного состава. Равновесная обменная емкость – величина не постоянная, она зависит от состава раствора (концен- трации извлекаемого иона, присутствия примесей и т. д.). Ее обычно определяют статическим методом: навеску ионита выдерживают в контакте с раствором определенного состава в течение времени, дос- таточного для установления равновесия, после чего определяют ко- личество поглощенного иона. Равновесную обменную емкость вы- ражают в миллиграмм-эквивалентах или в миллиграммах извлечен- ного компонента на 1 г ионита в воздушно-сухом состоянии.

В реальных технологических процессах равновесие между иони- том и раствором обычно не достигается. В этом случае пользуются понятием рабочей емкости, понимая под ней содержание извлекае- мого компонента, например золота, в ионите в конкретных условиях сорбции. Рабочую емкость выражают в тех же единицах, что и рав- новесную обменную емкость.

Особенности сорбции золота из цианистых растворов и пульп

В цианистых растворах золото находится в виде комплексных анионов, поэтому для его сорбции применяют аниониты.

При контакте ионита с цианистым раствором золото переходит в фазу смолы:

ROH + [Au(CN)2]– RAu(CN)2 + OH–.

128

## Страница 131

По аналогичной реакции сорбируется серебро.

ROH + [Ag(CN)2]– RAg(CN)2 + OH–.

Реакции обратимы, поэтому с повышением равновесной концен- трации золота и серебра в растворе СAu и CAg величина равновесной обменной емкости ионита по золоту EAu и серебру EAg растет. Зави- симости EAu = f(CAU), EAg = f(CAg), т. е. изотермы сорбции, являются важнейшей характеристикой ионита и используются для оценки эф- фективности его применения в сорбционном процессе.

Кроме золота, на анионите в заметных количествах сорбируются анионы CN–:

ROH + CN– RCN + ОН–,

а также многочисленные примеси, присутствующие в рабочих циа- нистых растворах:

2ROH + [Zn(CN)4]2– R2 [Zn(CN)4] + 2ОН–; 2ROH + [Cu(CN)3]2– R2[Cu(CN)3] + 2OH–; 4ROH + [Fe(CN)6]4– R4[Fe(CN)6] + 4ОН–; ROH + CNS– RCNS + OH–.

В результате протекания этих побочных реакций часть активных групп ионита оказывается занятой анионами примесей, что снижает емкость смолы по золоту. Поэтому при сорбции из технологических цианистых растворов, концентрация примесей в которых может в десятки и даже в сотни раз превосходить концентрацию золота, изо- терма сорбции всегда расположена ниже, чем при сорбции из чистых (искусственных) золотосодержащих растворов.

Присутствующие в цианистых растворах анионы проявляют раз- личное сродство с анионитами, т. е. сорбируются ими в различной степени. Еще на ранней стадии изучения сорбции цианистых соеди- нений анионитами было установлено, что анионы имеют различное сродство с сорбентами:

[Au(CN)2]– > [Ag(CN)2]– > [Cu(CN)2]– > [Zn(CN)4]2– > > [Ni(CN)4]2– > [Cu(CN)3]2– > [Fe(CN)6]4– > CN– > OH–.

Депрессирующее действие примесей возрастает с увеличением их концентрации и зависит от положения примеси в ряду сродства с анионитом: чем выше сродство, тем сильнее понижение емкости, обусловленное присутствием этой примеси.

129

## Страница 132

Анионы хлора, сульфата, тиосульфата и другие, также всегда при- сутствующие в рабочих цианистых растворах, имеют значительно меньшее сродство с анионитами и потому не столь сильно снижают их емкость по золоту.

Важной характеристикой анионита является его селективность по отношению к золотоцианистому комплексу. Селективность ионита зависит от его природы. Многочисленные исследования показывают, что аниониты смешанной основности значительно превосходят по селективности сильноосновные аниониты. При этом в большинстве случаев между селективностью ионита и его емкостью по золоту су- ществует связь: чем селективнее сорбент, тем выше его емкость. Эта связь отражает конкурентный характер сорбции золота и примесей.

Механизм ионообменного процесса включает три стадии диффу- зии:

1) поглощаемых противоионов из раствора к поверхности зерна; 2) поглощаемых ионов в объеме смолы от поверхности в глубь зерна ионита и вытесняемых ионов – во встречном направлении;

3) вытесняемых ионов от поверхности ионита в объем раствора. Скорость процесса сорбции определяется скоростью диффузии либо в зерне ионита (гелевая диффузия), либо через пленку раствора, прилегающую к поверхности ионита (пленочная диффузия). В пер- вый период контакта ионита с раствором процесс обычно лимитиру- ется пленочной диффузией, а затем – гелевой.

В реальных условиях скорость сорбции невелика, продолжитель- ность контакта, необходимая для установления равновесия между смолой и золотосодержащим раствором, составляет несколько десят- ков часов.

В первую очередь сорбируются анионы, обладающие малым сродством с ионитом (железо, медь). Однако при увеличении дли- тельности контакта эти анионы постепенно вытесняются анионами с повышенным сродством со смолой (золото, цинк, никель). Поэтому при насыщении ионита из поликомпонентных растворов его емкость по золоту, цинку и никелю постепенно возрастает, а по железу, меди и серебру проходит через максимум.

Десорбция благородных металлов. Регенерация ионита Насыщенный ионит наряду с золотом содержит значительное ко- личество примесей – железа, меди, цинка, никеля, ионов CN– и т. д. Для извлечения золота и удаления примесей ионит подвергают реге- нерации. В результате регенерации восстанавливаются его сорбци-

130

## Страница 133

онные свойства, что делает возможным его многократное использо- вание. Введение в процесс свежего ионита сводится при этом к ми- нимуму, необходимому лишь для восполнения механических потерь смолы.

Регенерация ионита – сложная и ответственная часть сорбцион- ной технологии. Она заключается в десорбции (элюировании) золота и примесей различными растворителями. Десорбцию проводят в ди- намических условиях, пропуская десорбирующий раствор (элюент) через слой смолы, находящийся в вертикальной колонне. Динамиче- ский способ позволяет достичь высокой степени десорбции при ми- нимальном расходе элюента.

Наиболее эффективным десорбентом золота являются серно- или соляно-кислые растворы тиомочевины CS(NH2)2. Десорбирующее действие тиомочевины (ThiO) обусловлено тем, что она образует с золотом прочный комплекс катионного типа [Аu(ТhiО)2]+, не удер- живаемый анионообменной смолой:

2RAu(CN)2 + 4ThiO + 4H+ + SO4 2– = R2SO4 + 2[Au(ThiO)2]+ + 4HCN.

Кислый характер десорбирующего раствора способствует удале- нию цианида в виде летучей синильной кислоты, что смещает равно- весие реакции вправо. Оптимальному составу десорбирующего рас- твора соответствуют концентрации тиомочевины 80…90 и кислоты 20…30 г/л. В качестве последней обычно применяют наиболее деше- вую H2SO4. Наряду с золотом в тиомочевинный раствор переходят также серебро и медь.

Будучи неэлектролитом, тиомочевина не может сорбироваться смолой по ионообменному механизму. Однако молекулы тиомоче- вины весьма интенсивно поглощаются анионитом в результате физи- ческой адсорбции. Поэтому при пропускании тиомочевинного рас- твора через слой насыщенной золотом смолы первые 1–1,5 объема вытекающего элюата практически не содержат тиомочевины, а сле- довательно, и золота. И только после насыщения ионита тиомочеви- ной, когда концентрация последней в элюате достигнет 10…15 г/л, начинается десорбция золота.

Учитывая эти особенности элюирования золота, операцию обра- ботки смолы тиомочевинным раствором ведут в две стадии. На пер- вой, называемой сорбцией тиомочевины, через слой смолы пропус- кают 1–1,5 объема оборотного (обеззолоченного) раствора тиомоче- вины; в вытекающем элюате золото и тиомочевина отсутствуют, по- этому его нейтрализуют и направляют в отвал. На второй стадии,

131

## Страница 134

называемой десорбцией золота, через насыщенную тиомочевиной смолу пропускают остальной тиомочевинный раствор (4–5 объемов), максимально полно десорбируя золото. Получаемый золотосодер- жащий раствор, так называемый товарный регенерат, направляют на осаждение золота.

Проведение процесса в две стадии, во-первых, позволяет повы- сить концентрацию золота в товарном регенерате и тем самым упро- стить его дальнейшую переработку и, во-вторых, предотвращает на- копление примесей (за счет их вывода с элюатом первой стадии) в тиомочевинном растворе при его использовании в обороте.

Элюирование смолы кислыми растворами тиомочевины не обес- печивает нужной степени регенерации ионита и восстановления его первоначальных свойств. Растворы тиомочевины достаточно полно вымывают из смолы только золото, серебро и медь, тогда как осталь- ные примеси десорбируются лишь в небольшой степени. Поэтому регенерация смол, как правило, предусматривает проведение допол- нительных операций с целью удаления всех примесей.

С повышением температуры элюирующих растворов полнота и скорость десорбции золота и примесей возрастают. Поэтому боль- шинство операций регенерации проводят при 40…60 °С. Примене- ние более высоких температур невозможно из-за ограниченной тер- мической стойкости сорбента.

Регенерированный ионит возвращают в процесс сорбционного выщелачивания.

Товарный регенерат идет на осаждение золота. Кислые и щелочные элюаты, получаемые при операциях кислот- ной обработки, сорбции тиомочевины и щелочной обработки, ней- трализуют смешиванием, после чего направляют в отвал. Промыв- ные растворы используют как оборотные для утилизации содержа- щихся в них ценных реагентов (тиомочевины, цианида, щелочи).

Выделяющиеся при регенерации пары синильной кислоты улав- ливаются раствором щелочи в специальных поглотителях, получаю- щийся раствор цианистого натрия используют для цианирования.

Общая продолжительность регенерации, включая операции вод- ной промывки, достигает 200–250 ч, из них 75–90 ч занимает десорб- ция золота, являющаяся наиболее длительной операцией всего реге- нерационного цикла.

132

## Страница 135

Осаждение благородных металлов из тиомочевинных

растворов В результате десорбции из смолы золота и серебра получают то- варный регенерат, концентрация золота в котором составляет 0,5…2 г/л. В качестве примесей в товарном регенерате присутствуют медь, железо и некоторые другие металлы.

Известно несколько способов осаждения золота и серебра из тио- мочевинных растворов:

– цементация; – осаждение щелочью; – электролиз с нерастворимыми анодами. Цементация основана на вытеснении благородных металлов ме- нее благородными (цинком, свинцом, алюминием) согласно ряду окислительных потенциалов металлов в тиомочевинных растворах:

2 [Аu(ThiO)2]+ + Zn = [Zn(ThiO)2]2+ + 2ТhiО + 2Аи; 2 [Аи(ThiO)2]+ + Pb = [Pb(ThiO)3]2+ + ThiO + 2Au.

Стандартные потенциалы металлов в тиомочевинном растворе приведены в табл. 8.2.

Таблица 8.2

Е0, В +0,38 +0,023

–0,12 –0,65 –0,78

Полуреакция восстановления [Au(ThiO)2]+ + е Au + 2ThiO [Ag(ThiO)3]+ + e Ag + 3ThiO [Cu(ThiO)4]2+ + 2e Cu + 4ThiO [Pb(ThiO)3]2+ + 2e Pb + 3ThiO [Zn(ThiO)2]2+ + 2e Zn + 2ThiO

Вследствие значительной разницы между потенциалами золота и металлацементатора равновесие приведенных выше реакций цемен- тации золота сильно сдвинуто вправо.

Цементация обеспечивает достаточно полное и быстрое осажде- ние золота и серебра, однако получающиеся цементные осадки со- держат небольшое количество благородных металлов (10–20 %) и требуют применения специальных методов доводки перед направле- нием на аффинаж.

К числу серьезных недостатков метода следует также отнести значительный расход металла-осадителя и накопление этого металла в тиомочевинном растворе, которое ведет к снижению скорости де- сорбции золота и серебра при оборотном использовании тиомоче-

133

## Страница 136

винного раствора и делает необходимым периодическую замену это- го раствора свежим. В результате расход тиомочевины возрастает.

При осаждении щелочью золото и серебро выпадают в осадок в виде малорастворимых гидроксидов. Одновременно осаждаются также медь, железо и некоторые другие примеси, присутствующие в товарном регенерате. Пульпу фильтруют, раствор возвращают на регенерацию, а осадок прокаливают, получая продукт, содержащий 35–50 % общего количества золота и серебра. Этот продукт подвер- гают специальной переработке для повышения содержания благо- родных металлов, после чего направляют на аффинаж.

Рассматриваемый метод достаточно прост и обеспечивает необ- ходимую полноту осаждения благородных металлов. Его основными недостатками являются низкое содержание благородных металлов в получаемом осадке, повышенный расход тиомочевины (вследствие ее частичного разложения в щелочной среде) и кислоты, а также сни- жение десорбирующей способности оборотных тиомочевинных рас- творов в результате накопления в них сульфата натрия.

Наиболее совершенным методом осаждения золота из товарного регенерата является электролиз с нерастворимыми анодами.

При пропускании через регенерат постоянного тока на катоде восстанавливается золото:

[Аu(ТhiО)2]+ + e = Аu + 2ThiO.

Вместе с золотом восстанавливается серебро:

[Ag(ThiO)3]+ + e = Ag + 3ТhiО.

Металлы-примеси, имея потенциалы более отрицательные, чем потенциалы золота и водорода, на катоде восстанавливаются незна- чительно. Особенность катодного восстановления золота состоит в том, что вследствие невысокого содержания золота в растворе про- цесс протекает в режиме предельного тока при совместном разряде ионов водорода:

2Н+ + 2е = Нг.

Последняя реакция является на катоде доминирующей, катодный выход по току в расчете на золото обычно не превышает 10–15 %.

Основной анодный процесс – окисление молекул воды с выделе- нием газообразного кислорода:

2Н2О – 4е = 4Н+ + О2.

134

## Страница 137

Как уже указывалось, катодный процесс восстановления золота идет в режиме предельного тока, т. е. скорость осаждения золота контролируется диффузией катионов [Au(ThiO)2]+ к поверхности ка- тода. Поэтому интенсификация процесса может быть достигнута приемами, ускоряющими диффузию, – перемешиванием и нагревом электролита.

Перемешиванию электролита способствует выделение на катоде газообразного водорода. С повышением силы тока, протекающего через элекролизёр, количество выделяющегося водорода возрастает, а следовательно, растет и интенсивность перемешивания. Однако одновременно вследствие экранирования катода пузырьками выде- ляющегося газа уменьшается эффективная поверхность осаждения золота. Поэтому для каждого электролизёра существует оптимальная токовая нагрузка, при которой производительность аппарата макси- мальна. Дополнительное перемешивание достигается созданием циркуляции электролита через катодное пространство.

Скорость электролиза возрастает с повышением температуры электролита. Однако вследствие невысокой термической стойкости ионитовых мембран температура электролита не должна превышать 40…50 °С. Наиболее действенный метод интенсификации электролиза золо- та – увеличение катодной поверхности в расчете на единицу объема элекролизёра. Высокоразвитая поверхность достигается применени- ем катодов в виде блоков, состоящих из множества тонких пластин, или, что более эффективно, изготовлением катодов из специальных волокнистых углеродных материалов. Последние представляют со- бой рыхлую массу, состоящую из тончайших (толщиной 5…10 мкм) нитей, и имеют поэтому большую удельную поверхность (0,2…0,3 м2/г). Волокнистые углеродные материалы стойки в агрес- сивных средах и достаточно электропроводны.

Режим электроэлюирования позволяет весьма быстро (за 7–8 ч) перевести золото из ионита в катодный металл, в результате чего уменьшается объем незавершенного производства и сокращается ко- личество потребного оборудования. Одновременно снижается оста- точное содержание золота в регенерированном ионите.

Катодный осадок из электролизёра разгружают периодически по мере накопления. Для этого процесс останавливают и выпускают из элекролизёра обеззолоченный раствор. Катодный осадок промывают, подавая воду в катодную камеру, и подсушивают, продувая сжатым воздухом. Катодные блоки извлекают из электролизёра, освобожда-

135

## Страница 138

ют их от катодного осадка и заполняют свежей порцией углеродного материала. Важная особенность катодов из углеродного материала состоит в том, что они позволяют осаждать до 30…50 кг металла на 1 кг углеродного материала. Поэтому содержание углерода в разгру- жаемом осадке составляет всего 2–3 %. Для удаления углерода оса- док прокаливают при 500…600 °С. Полученный черновой металл, содержащий в сумме 95–96 % золота и серебра, отправляют на аф- финаж.

Осаждение благородных металлов электролизом уменьшает рас- ход реагентов, особенно тиомочевины, обеспечивает получение ко- нечной продукции с высоким содержанием золота и серебра, устра- няет загрязнение оборотных тиомочевинных растворов примесями, в результате чего улучшаются показатели регенерации смолы, повы- шает культуру производства. Благодаря своим достоинствам элек- тролитический метод получил широкое распространение на отечест- венных золотоизвлекательных предприятиях, применяющих сорбци- онную технологию.

Сорбционное выщелачивание Рассмотренный выше способ предполагает извлечение золота из руды обычными приемами цианирования с тем лишь отличием, что осаждение золота из цианистого раствора осуществляют не цемента- цией металлическим цинком, а сорбцией его ионообменной смолой. Однако вследствие высокой стоимости ионитов этот способ не мо- жет конкурировать с более дешевым и хорошо освоенным способом осаждения цинком.

Одним из вариантов сорбционной технологии предусматривается совмещение процесса выщелачивания золотосодержащих руд и по- лупродуктов цианидом с процессом сорбции растворенного золота анионитом (ионообменной смолой) из пульп цианирования.

Способ заключается в том, что в контакт с ионообменной смолой приводят не осветленный золотосодержащий раствор, а непосредст- венно пульпу в процессе цианирования. Растворяясь в цианистом растворе, благородные металлы переходят в жидкую фазу пульпы и, одновременно, сорбируются ионитом. Вследствие совмещения опе- раций выщелачивания и сорбции этот процесс называется сорбцион- ным выщелачиванием.

Сорбционное выщелачивание ведут по противоточной схеме в ба- тарее пачуков особого устройства (общая схема сорбционного выще- лачивания в пачуке приведена на рис. 8.29, тот же пачук с детали-

136

## Страница 139

–

ровкой – на рис. 8.30), где золото в виде комплексного иона Au(CN)2

тут же поглощается смолой:

RCl + Au(CN)2

– RAu(CN)2 + Cl–.

Частицы смолы по мере их насыщения благородными металлами утяжеляются, опускаются в нижнюю часть аппарата и с помощью аэролифта транспортируются в следующий пачук. Пульпа проходит последовательно 6–7 аппаратов; противоточно пульпе перемещается смола. Из последнего пачука пульпа направляется на обезврежива- ние (в отделение цианистых растворов) и далее в отвал.

Рис. 8.29. Схема сорбционного выщелачивания в пачуке: 1 – чан; 2 – аэролифт для перемешивания пульпы; 3 – аэролифт для передачи смолы; 4 – аэролифт для подачи пульпы

на разделительную сетку; 5 – разделительная сетка

Насыщенную золотом смолу выдают из головного аппарата и на- правляют на десорбцию золота, которую можно проводить химиче- ским путем (тиомочевиной) или электролизом (электроэлюировани- ем). Электролиз ведут в электролизных ваннах особой конструкции с графитовыми анодами и титановыми катодами в растворе тиомоче- вины. Золото и серебро осаждаются на катоде. Катодный осадок пе- реплавляют и направляют на аффинаж.

137

## Страница 140

Регенерированную десорбцией золота и примесей смолу вновь направляют на сорбционное выщелачивание.

Частицы сорбента имеют значительно больший размер (диаметр гранул от 0,5 до 2 мм) по сравнению с частицами измельченной руды.

Для выделения смолы пульпу пропускают через грохот, размеры ячейки которого больше, чем рудных частиц, и меньше, чем размер частиц ионита. Крупные частицы смолы задерживаются сеткой, а мелкие рудные частицы вместе с раствором проходят сквозь нее.

Сорбционное выщелачивание осуществляется в пневматических пе- ремешивателях типа «пачук», имеющих некоторые конструктивные особенности. Сорбционные пачуки (см. рис. 8.30) отличаются от пачу- ков цианирования наличием дренажных устройств для отделения смолы от пульпы и аэролифта для транспортировки пульпы и смолы.

Рис. 8.30. Пачук сорбционного выщелачивания: а – верхнее крепление циркулятора; б – нижнее крепление

циркулятора; в – верхнее и нижнее крепления аэролифта;

1 – корпус пачука; 2 – надстройка; 3 – сборник пульпы; 4 – дренажные сетки; 5 – лотки; 6 – желоб; 7, 8 – люки; 9, 12 – аэролифты; 10, 13–16 – патрубки; 11 – диспергатор, 17 – отражатель

138

## Страница 141

Дренажные устройства располагаются в надстройке, устанавли- ваемой на верхней части корпуса пачука. Они включают сборник пульпы, в днище которого имеются щели для направления потока пульпы и сорбента на дренажные сетки, закрепленные на съемных рамках. Дренажные сетки бывают тканые, простого или саржевого плетения, из проволоки диаметром 0,25…0,35 мм из нержавеющей стали марки Х18Н9Т или Х18Н10Т; размер отверстия сетки (ячей- ки) – 0,4 мм.

Производительность дренажей для глинистых руд не превышает 25 м3/ч, а для кристаллических она достигает 50 м3/ч на 1 м2 сетки. Для нормальной работы дренажей необходимы предварительное удаление из пульпы древесной щепы грохочением и систематическая очистка сеток.

Под дренажными сетками установлены лотки для сбора пульпы и вывода ее из пачука. Отделяемая от пульпы смола +0,4 мм скатыва- ется с сетки обратно в пачук, а частично отсекается в желоб, по ко- торому самотеком транспортируется в предшествующий пачук. Ко- личество смолы, выводимой из пачука, регулируется в широких пре- делах положением отсекателя, состоящего из подвижного лотка, пе- ремещаемого относительно края сетки.

Смола поступает в пачук через патрубок 13 с углом наклона не менее 15°, а пульпа – через патрубок 14. Верхняя крышка дренажной надстройки снабжена двумя люками 7 для осмотра, ремонта и мон- тажа аэролифта, а также вентиляционным патрубком 16. Для предот- вращения захвата пульпы вентиляцией над аэролифтом устанавлива- ется отражатель.

Подача пульпы со смолой на сетчатый дренаж производится при помощи аэролифта 12, прикрепляемого пластинами к корпусу пачу- ка. В нижней части пачука расположены диспегатор, патрубок 15 и люк для аварийного освобождения 8.

Расход воздуха на транспортировку пульпы зависит от ряда фак- торов (плотности пульпы, высоты подъема, давления воздуха и др.) и находится в пределах 1…2 м3/м3 пульпы. Давление воздуха для рабо- ты аэролифта не должна превышать 2·105 Па. Расход и давление воз- духа для перемешивания пульпы такие же, как и в пачуках цианиро- вания.

Уровень пульпы в пачуках зависит от количества пульпы, посту- пающей в аппарат и откачиваемой аэролифтом, и поддерживается на расстоянии 0,8…1 м от верхней кромки чана.

139

## Страница 142

Поддержание оптимального уровня пульпы в каждом пачуке по всей технологической цепи осуществляется автоматической систе- мой, воздействующей на подачу сжатого воздуха в аэролифты. При снижении уровня пульпы регулирующий клапан уменьшает подачу воздуха в аэролифт, снижая скорость выгрузки пульпы.

При переработке золотосодержащих руд с рядовым содержанием металла (3…5 г/т) емкость насыщенного ионита по золоту обычно лежит в пределах от 5 до 20 мг/г. Следовательно, сорбционный про- цесс обеспечивает очень высокую степень концентрирования золота: содержание его в смоле примерно в 2000–4000 раз выше, чем в ис- ходной руде. Поэтому количество ионита, поступающего на даль- нейшую переработку (регенерацию), невелико.

Сорбционным выщелачиванием перерабатывают пульпу с содержа- нием твердого до 50–60 %. Во избежание забивания аппарата песками содержание в твердом класса +0,15 мм не должно превышать 3–5 %.

Процесс ведут при концентрации цианида 0,001–0,002 %, т. е. зна- чительно более низкой, чем при обычном цианировании. Это обу- словлено тем, что с повышением концентрации ионов CN– усилива- ется их сорбция смолой, а следовательно, снижается емкость ионита по золоту. Кроме того, с возрастанием концентрации цианида усили- вается переход примесей в раствор, что также ведет к снижению ем- кости смолы. Концентрацию СаО в растворе поддерживают в преде- лах 0,005–0,01 % (рН 10…11).

Сорбция из пульпы позволяет устранить из технологической схе- мы золотоизвлекательной фабрики громоздкую и дорогостоящую операцию фильтрации и промывки пульпы после цианирования, что является одним из важнейших достоинств этого метода. Другое дос- тоинство состоит в том, что во многих случаях он обеспечивает зна- чительно более высокое извлечение золота. Это связано с тем, что введение ионита в цианируемую пульпу резко снижает концентра- цию золота в растворе и, следовательно, сорбцию его природными сорбентами (углистыми веществами, тончайшими частицами глини- стых минералов), часто присутствующими в золотосодержащих ру- дах. В отдельных случаях повышение извлечения золота может дос- тигать 10–20 %.

Дополнительным и немаловажным преимуществом сорбционного выщелачивания является также то, что в присутствии ионита процесс растворения золота протекает заметно быстрее по сравнению с обычным цианированием. Это обусловлено, по-видимому, частичной

140

## Страница 143

сорбцией ионитом некоторых присутствующих в растворе вредных примесей, тормозящих растворение благородных металлов.

Перспективным направлением дальнейшего совершенствования гидрометаллургии золота является замена цианистых растворов рас- творителями на основе тиокарбамида (тиомочевины).

8.6.2.2. Адсорбция активированными углями

Способность активных углей адсорбировать благородные метал- лы из цианистых растворов известна уже давно.

Активные угли – пористые углеродные адсорбенты. Их получают из различного органического сырья: древесины, бурых и каменных углей, антрацита, костей животных и т. д. Лучшие сорта угля, отли- чающиеся высокой механической прочностью, производят из скор- лупы кокосовых орехов и косточек плодов. При производстве актив- ных углей из этих материалов вначале удаляют летучие вещества (влагу и частично смолы), применяя нагрев без доступа воздуха. По- лучающийся уголь-сырец имеет крупнопористую структуру и поэто- му обладает невысокими адсорбционными свойствами. Для получе- ния микропористой структуры его активируют, обрабатывая диокси- дом углерода или водяным паром при 800…900 °С. Часть угля (око- ло 50 %) при этом выгорает:

С + О2 = 2СО; С + Н2О = СО + Н2,

а оставшийся уголь приобретает ажурную микропористую структуру.

Другой вид активации заключается в обработке угля некоторыми солями или кислотами (карбонатами, хлоридами, сульфатами, азот- ной кислотой и т. д.) при высокой температуре. Активация происхо- дит вследствие выгорания части угля под действием газов- окислителей.

Получаемые таким образом активные угли имеют чрезвычайно высокоразвитую удельную поверхность (400…1000 м2/г), что обу- словлено наличием у них микропор радиусом от 0,5 до 2 нм.

Согласно современным представлениям, адсорбция электролитов на активных углях является обменной и обусловлена характером взаимодействия угля с кислородом воздуха. Если уголь после акти- вирования приводится в контакт с кислородом воздуха при комнат- ной температуре, то на нем образуются поверхностные соединения (оксиды), имеющие основной характер. Известно, что кислород в них

141

## Страница 144

связан относительно непрочно и при соприкосновении угля с водой или водным раствором переходит в раствор в виде ионов гидроксила, заряжая поверхность угля положительно. Такой «положительный» уголь функционирует как необратимый кислородный электрод и об- менивает ионы ОН– внешней обкладки своего двойного слоя на анионы растворенного электролита, т. е. является своеобразным электрохимическим анионообменником.

Если уголь вступает в контакт с кислородом при повышенных температурах (400…500 °С), то образующиеся соединения отлича- ются повышенной прочностью. Значительная часть хемосорбирован- ного в этих условиях кислорода (около 20 %) входит в состав соеди- нений, имеющих кислотный характер, – карбоксильных, фенольных и др. В отличие от обычных «положительных» активных углей, та- кой «отрицательный» уголь называют окисленным. В растворах электролитов окисленный уголь проявляет свойства полифункцио- нального катионообменника. Часть катионообменной емкости окис- ленных углей обусловлена, по-видимому, ионами Н+, удерживаемы- ми вблизи отрицательно заряженной поверхности угля электростати- ческими силами.

Следует отметить, что реальные «положительные» активные угли имеют на своей поверхности не только группы основного характера, но и некоторое количество кислотных групп. Поэтому наряду с анионообменными свойствами такие угли отчасти проявляют и ка- тионообменные свойства. Аналогично этому «отрицательные» окис- ленные угли, имея на своей поверхности не только кислотные груп- пы, но и некоторое количество основных, проявляют в растворах электролитов как катионообменные, так (отчасти) и анионообменные свойства.

Для сорбции золота из цианистых растворов применяют «положи- тельные» активные угли, у которых преобладают анионообменные свойства.

Активные угли можно использовать для сорбции благородных ме- таллов как из осветленных цианистых растворов (кучного выщелачи- вания, обогатительных фабрик), так и непосредственно из пульпы.
