Repository: root-0-0-0-0-chmod-x-dreams/nornikel-hypothesis-fabric

# Bundled case data for GraphRAG bootstrap

| Path | Contents |
|------|----------|
| `case/Пример 1–4/` | Excel LossForm |
| `case/Дополнительные материалы/md/<book>/` | Paragraph-chunked literature (5 books, ~5775 chunks) |
| `case/Дополнительные материалы/images/` | PNG/JPG для ссылок из MD (опционально, `make sync-data`) |
| `case/Схемы флотации/`, `case/Регламенты/` | PNG + VLM-транскрипты в `.md` (`scheme_caption` / `constraint_regulation`) |
| `literature/` | Monolithic book MD source (`## Страница N` format) |

Refresh from local hackathon case (optional):

```bash
make sync-data          # Excel + chunked dirs + literature + PNG + pics-to-md → MD

File: graphrag-service/data/literature/geokniga_metallurgiya_blagorodnyh_metallov_0.md (part 7 of 12)
# geokniga-metallurgiya-blagorodnyh-metallov_0
Сорбцию из осветленных растворов с помощью древесного угля применяли на некоторых золотоизвлекательных предприятиях в са- мом начале развития цианистого процесса, когда метод осаждения цинком еще не был окончательно разработан. Вскоре, однако, из-за своих недостатков (высокий расход, низкое качество получаемых осадков) древесный уголь как осадитель благородных металлов был

142

## Страница 145

полностью вытеснен цинком. В годы первой и второй мировых войн в связи с нехваткой цинка сорбция древесным углем снова получила некоторое распространение на золотоизвлекательных фабриках. Сорбцию проводили на рамных вакуум-фильтрах, фильтруя циани- стые золотосодержащие растворы через слой измельченного угля, предварительно наращенный на поверхности фильтровальных рам. Угольный осадок, содержащий золото и серебро, сжигали и полу- ченную золу плавили с флюсами на черновой металл.

Сорбция благородных металлов из растворов кучного

выщелачивания В настоящее время активные угли применяют для сорбции золота и серебра из цианистых растворов кучного выщелачивания. По срав- нению с растворами, получаемыми при цианировании перемешива- нием, растворы кучного выщелачивания имеют низкую концентра- цию благородных металлов (обычно менее 0,5 мг/л) при относитель- но высоком содержании примесей. Применение цинка и ионообмен- ных смол для осаждения благородных металлов из таких растворов не эффективно. Особенностью же активных углей как осадителей золота и серебра является их малая чувствительность к присутствию примесей. Поэтому используя их, можно достаточно полно осадить благородные металлы, даже из столь бедных и грязных растворов, какими являются растворы кучного выщелачивания.

Сорбцию проводят в динамических условиях, пропуская золото- содержащий раствор последовательно через 3–4 вертикальные ко- лонны, заполненные гранулированным активным углем с крупно- стью зерен около 1 мм. Уголь периодически перегружают из колон- ны в колонну навстречу движению раствора. Из первой (по ходу движения раствора) колонны выгружают насыщенный благородны- ми металлами уголь, в последнюю колонну загружают регенериро- ванный сорбент. Насыщенный уголь, содержащий 2…5 кг/т золота, идет на регенерацию.

Сорбция благородных металлов из растворов

обогатительных фабрик В отечественной практике активные угли применяют для сорбции золота и серебра из циансодержащих растворов обогатительных фабрик, перерабатывающих полиметаллические свинцово-цинковые руды. При флотационном обогащении этих руд для депрессии сфа- лерита, пирита и халькопирита используют цианистый натрий, что

143

## Страница 146

приводит к переходу в жидкую фазу пульпы до 20 % содержащегося в руде золота и заметного количества серебра. Получаемые растворы (сливы сгустителей) содержат, мг/л: 0,2…1 Аu, до 5 Ag, 400…500 Сu, 40…50 Zn и другие примеси. Сорбцию благородных металлов осуществляют в динамических условиях фильтрацией раствора через зернистый активный уголь, помещенный в специальные фильтры, работающие под давлением. Насыщенный уголь содержит 1…2 кг/т Аu и 1…4 кг/т Ag. Применя- ют и более простые, но менее совершенные методы сорбции, напри- мер, сорбцию перемешиванием угля и раствора в статических усло- виях. Разумеется, полнота осаждения и емкость угля по благородным металлам в этом случае снижаются.

Насыщенный сорбент, как правило, не регенерируют, а подших- товывают к медному или свинцовому флотоконцентратам, направ- ляемым на пирометаллургическую переработку.

Сорбция благородных металлов из пульп Подобно ионообменным смолам, активные угли применяют для сорбции благородных металлов непосредственно из пульп. Эта тех- нология, аналогичная рассмотренной выше технологии с применени- ем ионитов, в последние годы все шире распространяется на зару- бежных золотоизвлекательных предприятиях (США, Австралии, ЮАР и других стран).

Сорбцию ведут из пульп, содержащих 40–45 % твердого, при кон- центрации цианида в жидкой фазе 0,01–0,02 %, рН 10…10,5 и едино- временной загрузке сорбента 10…30 г/л. Емкость углей по золоту составляет обычно 2…8 кг/т.

Сорбция из пульп с применением крупнозернистых углей имеет те же достоинства, что и аналогичная технология с применением ио- нитов. Вместе с тем, активные угли значительно дешевле ионооб- менных смол и отличаются от них меньшей чувствительностью к присутствию в растворе примесей. Последнее позволяет использо- вать угли даже в тех случаях, когда жидкая фаза пульпы имеет по- вышенную концентрацию примесей и применение ионообменных смол нецелесообразно.

Серьезным недостатком активных углей является их невысокая механическая прочность и обусловленные этим повышенные потери сорбента (до 100…200 г на 1 т перерабатываемой руды) в виде мел- ких фракций.

144

## Страница 147

Регенерация угля Насыщенный уголь можно перерабатывать сжиганием его с по- следующей плавкой золы на черновой металл или элюированием благородных металлов с помощью различных растворителей. По- следний метод позволяет регенерировать сорбент и поэтому более рационален. Десорбентами золота могут служить горячие цианистые растворы, жидкий (безводный) аммиак, водные растворы сернистого натрия или щелочей и некоторые другие вещества.

На практике элюирование благородных металлов осуществ- ляют обычно горячими цианистыми растворами, содержащими 0,1–0,2 % NaCN и 1–2 % NaOH. Процесс ведут в динамических условиях в цепочке из трех-четырех вертикальных колонн. Элюирующий раствор подают в первую по ходу движения рас- твора колонну, крепкий золотосодержащий элюат отводят из по- следней.

В каждой колонне раствор движется снизу вверх. Сорбент с по- мощью аэролифтов периодически перекачивают отдельными пор- циями из колонны в колонну навстречу движению раствора. Из пер- вой колонны разгружают обеззолоченный уголь, в последнюю за- гружают насыщенный сорбент. Процесс ведут при 85…95 °С.

Недостатком этого способа является низкая скорость элюирова- ния, вследствие чего процесс десорбции занимает 2–3 сут. Значи- тельное увеличение скорости процесса может быть достигнуто по- вышением температуры до 120…130 °С. В этом случае процесс за- вершается за 8 ч, но для его проведения нужна аппаратура, рассчи- танная на работу при повышенном давлении (400…500 кПа).

При элюировании благородных металлов десорбируется также и основная масса примесей (медь, железо и др.). Однако часть их, и прежде всего кальций и органические вещества, остается на угле, снижая его сорбционную активность. Кальций находится в фазе угля в виде карбоната, забивающего поры угля. Для удаления этого со- единения уголь обрабатывают разбавленным раствором азотной или соляной кислоты. Сорбированные на угле органические вещества (гумусовые и т. п.) разрушают термической обработкой (прокалкой) угля при 600…800 °С в течение 0,5…1 ч без доступа воздуха в бара- банных вращающихся печах. После охлаждения и отсева мелких фракций регенерированный уголь возвращают на сорбцию.

Благородные металлы из элюата осаждают электролизом с нерас- творимыми анодами. Процесс ведут в ваннах цилиндрической фор- мы. Катод и анод расположены концентрически и разделены перфо-

145

## Страница 148

рированным пластмассовым цилиндром. Катод, имеющий форму ка- тушки, стержень которой обмотан тонкими нитями («ватой») из кор- розионной стали, находится в центральной части ванны. Большая катодная поверхность повышает производительность элекролизёра. Анод в виде сетки из коррозионно-стойкой стали расположен с внеш- ней стороны перфорированного цилиндра. Процесс ведут в серии из двух-трех последовательно соединенных электролизёров. В первый электролизёр поступает золотосодержащий элюат, из последнего вы- текает обеззолоченный раствор, возвращаемый на операцию десорб- ции. Помимо круглых электролизёров применяют и более компакт- ные прямоугольные. Они могут иметь до 12 катодов, также выпол- ненных в виде «ваты» из стальной проволоки.

Периодически выгружаемый из ванн катодный осадок идет на плавку. В качестве флюсов используют буру и кварц. Для окисления металлического железа (катодной основы) добавляют калиевую или натриевую селитру. Получаемый черновой металл разливают в слит- ки и отправляют на аффинаж.

8.7. Переработка цианистых осадков

В результате осаждения благородных металлов цинковой пылью получают цианистые осадки (шламы) с весьма сложным веществен- ным составом. Наряду с золотом и серебром в них содержится избы- ток металлического цинка, металлический свинец, гидроксид и кар- бонат цинка, простой цианид цинка, карбонат и сульфат кальция, со- единения меди, железа, мышьяка, сурьмы, селена, теллура. Кроме того, в небольших количествах в осадках присутствуют оксиды кальция, алюминия, кремния и т.д. В осадках накапливаются также такие элементы, содержание которых в исходной руде весьма неве- лико. Осаждаясь из больших объемов цианистых растворов, эти эле- менты концентрируются в шламах. Так, даже при очень низком со- держании в исходной руде никеля, кобальта, вольфрама, молибдена и других металлов заметное их количество может присутствовать в шламах.

Состав осадков зависит от состава цианистых растворов и усло- вий осаждения. Содержание золота, цинка, свинца, меди в осадках колеблется в следующих пределах, %: 5–(30–35) Аu, 20–60 Zn, (4–5)– – (20–25) Pb, от десятых долей процента до 20–30 Сu. В осадках не- которых фабрик содержится до 12 % селена.

146

## Страница 149

Выбор методов переработки цианистых осадков определяется со- ставом осадков, условиями и масштабом производства. Их можно классифицировать по следующим схемам (рис. 8.31):

1. Непосредственная плавка в тиглях с флюсами без предвари- тельной обработки (применяется довольно редко для обработки весьма чистых осадков).

2. Отгонка или окисление цинка при прокаливании в печи и по- следующая плавка золотых остатков в тиглях с флюсами (почти не применяется из-за потерь золота вследствие его летучести в присут- ствии цинка).

3. Обработка разбавленной серной кислотой с промывкой водой, сушкой и последующей плавкой с флюсами в тиглях. Этот метод наиболее распространен для небольших предприятий; на предпри- ятиях со значительной производительностью обработку осадков по этому методу также применяют, но плавку ведут на поду отража- тельной печи. Иногда цинк и другие примеси обрабатывают не сер- ной кислотой, а кислым сернокислым натрием.

4. Обработка соляной кислотой, дающая возможность полнее уда- лить примеси, чем при предварительной обработке серной кислотой. Другие операции те же, что и в предыдущем методе.

5. Обработка осадков серной кислотой, восстановительная плавка на поду отражательной печи с последующим купелированием полу- ченного веркблея на поду купеляционной печи. В некоторых случаях чистые осадки непосредственно загружаются в свинцовую ванну ку- пеляционной печи.

6. Плавка осадков (после обработки серной кислотой или без об- работки), брикетированных с глетом, в шахтной печи и купелирова- ние веркблея.

7. Обработка осадков 30 %-ной соляной кислотой с последующей обработкой крепкой серной кислотой. Отдельно производится обра- ботка сульфатов для выделения серебра и хлоридов с выделением свинца.

8. Обработка осадков с высоким содержанием меди раствором серной кислоты и аммиачной селитры (или сульфата окисного же- леза) для удаления меди и цинка перед дальнейшей обработкой (плавкой).

147

## Страница 150

Рис. 8.31. Возможные технологические схемы (1–7) переработки цианистых осадков

В настоящее время с введением осаждения золота и серебра цин- ковой пылью с обескислороживанием растворов, дающих чистые осадки, методы обработки по схемам 5 и 6 с плавкой на веркблей употребляются редко из-за повышенных потерь через пылеобразова- ние и улетучивание. В связи с этим крупные предприятия, произво- дящие обработку цианистых осадков с высоким содержанием благо- родных металлов, обычно проводят указанные операции по схеме 3 с плавкой на поду отражательной или электропечи, а предприятия меньшего масштаба – по схеме 3 с плавкой в тиглях. В более редких случаях осадки обрабатывают по схеме 7.

Наибольшее распространение получил способ, заключающийся в кислотной обработке осадка, прокалке (сушке) и плавке его с полу-

148

## Страница 151

чением золотосеребряного сплава. Промытый и обезвоженный по этому способу осадок поступает на выщелачивание 10–15 %-ным раствором H2SO4. Цель этой операции – удаление основной массы цинка и других кислоторастворимых соединений. Основными реак- циями являются следующие:

Zn + 2H+ = Zn2+ + H2, Zn(OH)2 + 2H+ = Zn2+ + 2H2O, Zn (CN)2 + 2H+ = Zn2+ + 2HCN, ZnCO3 + 2H+ = Zn2+ + H2O + CO2,

Pb + 2H+ + SO4

2– = PbSO4 + H2, (AsO4)3– + 4Zn + 11H+ = 4Zn2+ + 2H2O + AsH3, (SbO4)3– + 4Zn + 11H+ = 4Zn2+ + 2H2O + SbH3.

Во время выщелачивания выделяются такие ядовитые газы, как синильная кислота HCN, арсин AsH3 и стибин SbH3. Последние обра- зуются при взаимодействии водорода (в момент его выделения) с содержащимися в золотоцинковом осадке мышьяковистыми и сурь- мянистыми соединениями, например:

Са3(AsO4)2 + 8Zn + 22Н+ + 3SO4

2– = 2AsH3 + 3CaSO4 + 8Zn2+ + 8H2O.

Выщелачивание проводят в футерованных листовым свинцом ча- нах диаметром 2…3 и высотой 1,5…2 м. Перемешивание осуществ- ляют мешалками или сжатым воздухом. Во избежание отравления обслуживающего персонала чаны закрывают колпаками, присоеди- ненными к мощной вытяжной системе, и размещают в изолирован- ном помещении, снабженном хорошей приточно-вытяжной вентиля- цией. Процесс выщелачивания протекает довольно бурно и сопрово- ждается пенообразованием. Расход серной кислоты составляет 1…2 кг на 1 кг осадка. По окончании растворения пульпу фильтруют, золотосодержащий остаток тщательно промывают водой. Фильтрат и промывные воды обычно содержат некоторое количество золота (иногда до 16 г/м3). Поэтому их пропускают через контрольный фильтр или колонки, на- полненные активным углем или ионообменной смолой. В результате содержание золота в растворах снижается до 0,05…0,2 г/м3. Такие растворы сбрасывают в отвал или, если это экономически целесооб- разно, используют для получения сульфата или карбоната цинка. Сернокислый цинк получают кристаллизацией из раствора, карбонат цинка осаждают содой, прокаливают до оксида и отправляют на цинковый завод.

149

## Страница 152

Осадок после промывки фильтруют и направляют на сушку. В ре- зультате кислотной обработки содержание цинка в осадке снижается до нескольких процентов. В то же время содержание золота возрастает до 50 % и более. Свинец при выщелачивании почти не удаляется вследст- вие малой растворимости сульфата свинца. Поэтому содержание свинца в выщелоченном осадке значительно выше, чем в исходном.

Осадки после кислотной обработки прокаливают при 500…700 °С с целью сушки материала и перевода неблагородных металлов в оксиды для их ошлакования при последующей плавке. При прокалке осадка удаляются влага, гидратная вода, разлагаются остатки углекислых и цианистых солей, окисляется недорастворенный цинк. Во избежание потерь благородных металлов вследствие пылеуноса материал при про- каливании не перемешивают. Прокалку ведут в противнях из нержа- веющей стали, помещенных в полочные электрические печи; в некото- рых случаях ее заменяют сушкой при 110…120 °С. Прокаленные осадки смешивают с флюсами и плавят на золотосеребряный сплав.

Цель плавки – дополнительное отделение примесей и получение золотосеребряного сплава, пригодного для аффинажа. В качестве флюсов используют соду, буру, кварцевый песок, плавиковый шпат.

В осадках всегда содержится некоторое количество серы, поэто- му при плавке существует опасность образования штейна, хорошо растворяющего благородные металлы. Во избежание образования штейновой фазы в шихту для плавки осадков с высоким содержани- ем серы, помимо флюсов, вводят также окислитель – натриевую се- литру NaNO3 или диоксид марганца МnО2. Добавка окислителя не только предупреждает образование штейна, но и способствует окис- лению и переходу в шлак неблагородных металлов, благодаря чему золотосеребряный сплав получается более чистым.

Плавку на золотосеребряный сплав можно вести в печах различ- ной конструкции. Долгое время в практике золотоизвлекательных предприятий применяли тигельные или небольшие отражательные печи, отапливаемые жидким или твердым топливом (нефтью, мазу- том, углем). В настоящее время плавку ведут в электропечах, обычно при 1100…1200 °С. Оксиды, в том числе оксид свинца, образующий- ся при диссоциации сульфата свинца, переходят в шлак. Процесс ве- дут до полной жидкоподвижности шлака. По окончании плавки со- держимое печи выливают в изложницы. После застывания расплава изложницы опрокидывают и отделяют шлак от сплава. Если выплав- ленный металл недостаточно чист, его гранулируют, медленно выли- вая в воду, а затем вместе с флюсами подвергают повторной плавке.

150

## Страница 153

Содержание благородных металлов в получаемых слитках зависит от состава исходных цианистых осадков. В некоторых наиболее бла- гоприятных случаях удается получить сплавы 950–980-й пробы (по сумме золота и серебра). Слитки взвешивают, опробуют и отправля- ют на аффинажный завод.

Полученный при плавке шлак содержит застрявшие в нем король- ки благородных металлов. Поэтому его собирают и по мере накопле- ния повторно плавят. При выливании переплавленного шлака в из- ложницу нижняя часть его оказывается значительно обогащенной благородными металлами. Эту часть отделяют, а из оставшейся час- ти золото и серебро извлекают в отдельной ветви (амальгамацией или обогащением на шлюзах и столах с последующим цианировани- ем хвостов).

Описанная схема переработки цианистых осадков наиболее распро- странена и универсальна. Однако в отдельных случаях осадки можно перерабатывать более простыми методами. Один из них – непосредст- венная плавка сырых осадков без их предварительной кислотной обра- ботки и сушки (схема 1). Возможности этого способа ограничены; его применяют только если содержание благородных металлов в цианистом осадке достаточно высоко. Достоинством способа, помимо его просто- ты, является также сокращение потерь благородных металлов при суш- ке, перемешивании и т. д.; основные недостатки – получение сравни- тельно низкопробных слитков, большой расход флюсов и образование вязких шлаков, богатых благородными металлами.

Другой упрощенный способ переработки осадков (схема 2), со- стоит в окислительном обжиге осадков с последующей плавкой. При обжиге цинк возгоняется в виде оксида; одновременно окисляется ряд примесей, что облегчает последующую плавку.

В некоторых случаях для обработки осадка вместо серной кисло- ты применяют 31–32 %-ный раствор НС1 (схема 4). При этом наряду с цинком удается перевести в раствор почти весь свинец и кальций. Поэтому в осадках, обработанных соляной кислотой, содержание благородных металлов выше, чем в осадках после сернокислотного выщелачивания.

Цианистые осадки, получаемые при обработке медистых золото- содержащих руд, могут содержать до 30 % Си. Металлическая медь не растворяется в серной и соляной кислотах. Поэтому кислотная обработка таких осадков не позволяет получить кондиционный про- дукт, годный для дальнейшей переработки. В связи с этим цианистые осадки с высоким содержанием меди после удаления цинка серной

151

## Страница 154

кислотой подвергают серно-кислотному выщелачиванию в присутст- вии какого-либо окислителя – аммиачной селитры NH4NO3, диоксида марганца MnO2, хлорного железа FeCl3 и т. д. (схема 8). Помимо ме- ди, в раствор переходит небольшое количество благородных метал- лов. Осаждение их осуществляют цементацией металлическим желе- зом. Окислительное выщелачивание позволяет снизить содержание меди в цианистых осадках до 1–4 %.

8.8. Регенерация цианистых растворов

Обеззолоченные цианистые растворы, получаемые после осажде- ния золота цинковой пылью, содержат довольно значительное коли- чество свободного цианида, а также комплексные цианистые соеди- нения, образующиеся в результате взаимодействия цианистых рас- творов с различными минералами, входящими в состав обрабаты- ваемых руд. При удалении этих растворов в отвал с ними теряется некоторое количество цианида, что повышает удельный расход этого реагента. В целях использования цианида обеззолоченные цианистые растворы иногда подвергают регенерации.

Из методов регенерации наиболее известен способ подкисления цианистых растворов с последующим поглощением летучего циани- стого водорода раствором щелочи. Для подкисления применяют сер- нистый газ или серную кислоту, а для поглощения синильной кисло- ты – раствор извести или едкого натра.

При подкислении цианистых растворов сернистым газом или рас- твором серной кислоты протекают следующие химические реакции:

1) нейтрализация защитной щелочи:

SO2 + Са2+ + 2ОН– = CaSO3 + Н2О

или

SO2 + 2NaOH = Na2SO3 + H2O. При подкислении цианистого раствора серной кислотой протека- ют реакции, аналогичные приведенным выше;

2) разложение свободного цианида с получением синильной ки- слоты:

2–;

SO2 + 2CN– + Н2О = 2HCN + SO3

3) разложение комплексных цианистых солей:

Zn(CN)4

2– + 2SO2 + 2H2O = Zn2+ + 2SO3 2– + 4HCN, Cu(CN)3

2– + SO2 + H2O = CuCN + SO3 2– + 2HCN;

152

## Страница 155

4) разложение комплексных роданистых солей:

2Cu(CNS)(CN)3 3– + 3H2O + 3SO2 = 2CuCNS + 3SO3 2– + 6HCN, Ag(CNS)(CN)2

2– + SO2 + H2O = AgCNS + 2HCN + SO3 2– .

Выделяющаяся синильная кислота поглощается раствором щелочи:

HCN + ОН– = CN– + Н2О.

Основными аппаратами для регенерации служат подкислители, дисперсеры и абсорберы.

В подкислителе (башенном аппарате) цианистый раствор подкис- ляют сернистым газом; иногда подкисление ведут серной кислотой в закрытом небольшом чане с мешалкой.

В испарителе (дисперсере) происходит выделение цианистого во- дорода, который испаряется в сильном потоке воздуха с поверхности струй цианистого раствора, растекающегося по брусьям насадки.

В поглотителе (абсорбере) цианистый водород, вносимый пото- ком воздуха из дисперсера, поглощается струями щелочного раство- ра, содержащими едкий натр или известь. Щелочной раствор расте- кается по насадке, как и в испарителе; а навстречу раствору движется воздух, содержащий цианистый водород.

Используемая аппаратура герметична и внутри кислотоупорна. Как видно из приведенных реакций, полностью цианид регенери- руется только при разложении свободного цианида и цинк- синеродистой соли. Ферроцианиды и золотосинеродистая соль во- обще не разлагаются в слабокислых растворах. При разложении дру- гих комплексных солей наряду с выделением синильной кислоты из раствора выпадают в осадок простые цианиды и роданиды (CuCN, CuCNS, AgCNS, AgCN и др.). Эти осадки требуют отдельной специ- альной обработки для извлечения ценных металлов и цианида.

Для полной регенерации цианида из медьсинеродистой соли И.Н. Плаксиным предложено использовать хлорное железо в серно- кислом растворе. При этом весь цианид, входящий в комплексную соль, выделяется в виде синильной кислоты:

2Cu(CN)3 2– + 6Н+ + 2Fe3+ = 6HCN + 2Cu2+ + 2Fe2+.

Из-за высокой токсичности выделяющейся синильной кислоты аппаратура для регенерации растворов должна быть полностью гер- метизирована.

В экономическом отношении регенерация цианистых растворов представляет интерес в тех случаях, когда обработка руды сопрово- ждается чрезмерно высоким расходом цианида.

153

## Страница 156

9. АФФИНАЖ БЛАГОРОДНЫХ МЕТАЛЛОВ

Аффинаж – металлургическая технология очистки благородных металлов от примесей и отделения их друг от друга.

На аффинажные заводы поступают гравитационные концентраты самородного золота, цинковые осадки цианистого процесса, шлихо- вое золото из амальгам, металл доре (золотосеребряный сплав), по- лученный из шламов электролитического рафинирования меди и от- ходов свинцового производства, различный бытовой и промышлен- ный лом и отходы и другие материалы.

Состав золотосодержащих материалов очень сложен и непостоя- нен. В них, кроме золота, могут присутствовать серебро, медь, сви- нец, сурьма, мышьяк, олово, висмут и другие примеси, а в ряде слу- чаев и металлы платиновой группы. Все примеси неблагородных ме- таллов называют лигатурой. Содержание примесей колеблется в очень широких пределах – от долей пробы до 200–600 проб. Для ус- реднения и опробования отдельных партий этих материалов прово- дят приемную плавку.

Известно несколько методов аффинажа золота и серебра: 1) хлорный процесс; 2) электролитическое рафинирование; 3) кислотные методы аффинажа. Наибольшее распространение получили хлорный процесс и элек- тролитическое рафинирование.

Аффинаж осуществляют на специализированных аффинажных заводах или в цехах крупных металлургических предприятий.

9.1. Приемная плавка

Поступающие на аффинажный завод материалы подвергают при- емной плавке для усреднения и опробования отдельных партий сы- рья. Ее ведут в графитовых тиглях в электрических индукционных печах. На крупных аффинажных заводах применяют печи мощно- стью до 100 кВт с вместимостью тигля до 280 кг золота.

Для сведения к минимуму потерь благородных металлов за счет улетучивания плавку ведут под слоем шлака, используя в качестве флюса соду и буру (1,5–3 % массы загруженного металла). С этой же целью избегают излишнего перегрева металла. Плавку золотосереб- ряных сплавов проводят при 1150…1200 °С, серебра – при 1040…1060 °С.

154

## Страница 157

Высокопробное серебро, склонное к разбрызгиванию при засты- вании вследствие выделения поглощенного кислорода, плавят под слоем древесного угля, создающего восстановительную атмосферу. В зависимости от применяемого метода аффинажа расплавленный металл разливают в слитки, идущие на аффинаж хлорированием, или в аноды, поступающие на электролитическое рафинирование.

Поступающие на аффинаж золотосеребряные сплавы вследствие содержания в них цинка, свинца, меди и других примесей, а также металлов платиновой группы, подвержены ликвации, что затрудняет их опробование. Во избежание возможных ошибок пробу металла отбирают непосредственно из печи, где расплав хорошо перемеши- вается током высокой частоты.

Отобранную пробу отливают в изложницу в виде тонкого слитка. Быстрое охлаждение такого слитка обеспечивает достаточную одно- родность сплава. Пробу для анализа отбирают в виде стружек или опилок. Результаты анализа необходимы для точного учета количе- ства благородных металлов, поступивших в аффинаж, и расчета с поставщиками.

9.2. Хлорный процесс

Для отделения лигатуры и большей части серебра исходные рас- плавы продувают в таких же печах хлором с переводом хлоридов в наведенный шлак или в возгоны. После удаления из сплава лигатур- ных примесей и серебра золотой расплав чистотой до 997 пробы раз- ливают в слитки и в случае необходимости подвергают электролити- ческому рафинированию. Шлаки и другие отходы процесса хлориро- вания для извлечения серебра требуют сложной гидрометаллургиче- ской переработки, из-за чего такой способ аффинажа в настоящее время применяют редко.

Хлорный процесс основан на том, что неблагородные металлы и серебро окисляются газообразным хлором значительно легче, чем золото. Сущность этого метода заключается в продувании хлора че- рез расплавленное черновое золото. Хлор в первую очередь взаимо- действует с неблагородными металлами и серебром, золото и метал- лы платиновой группы реагируют с хлором в последнюю очередь. Образующиеся расплавленные хлориды неблагородных металлов и серебра не растворяются в металлическом золоте и, имея меньшую плотность, всплывают на поверхность. Часть хлоридов неблагород- ных металлов улетучивается.

155

## Страница 158

Хлорный процесс широко применяют в ЮАР. Металл, посту- пающий на аффинаж, содержит 880–900 проб Аu и 70–110 проб Ag. Основные примеси – медь, свинец, железо, цинк.

Процесс ведут в графитовых тиглях с корундовой футеровкой в индукционных электрических печах. Черновой металл, прошедший приемную плавку, в виде слитков загружают в помещенный в печь тигель вместимостью 500 кг (по золоту). Для образования шлака в тигель загружают небольшое количество смеси буры, кварца и хло- ристого натрия. Образующийся тонкий слой шлака уменьшает уле- тучивание металла и предохраняет стенки тигля от разъедания. По- сле расплавления металла через крышку тигля в расплав вводят одну или две фарфоровые трубки, по которым подают газообразный хлор. Для лучшей диспергации хлора в стенках трубки сделаны отверстия. Процесс ведут при 1150 °С.

Первыми хлорируются железо, цинк, свинец. Низкокипящие хло- риды железа и цинка переходят в газовую фазу. Хлорид свинца час- тично улетучивается, частично всплывает на поверхность металла. Улетучивание хлоридов вызывает интенсивное бурление расплава, поэтому подачу хлора в этот период ведут медленно.

Медь и серебро начинают реагировать с хлором лишь после того, как прохлорируется основная масса железа, цинка и свинца. Темпе- ратура кипения AgCl и CuCl выше температуры ведения процесса, поэтому хлориды серебра и меди остаются в тигле, образуя на по- верхности золота слой расплавленных хлоридов. Ввиду того, что хлориды не улетучиваются, подачу хлора в этот период можно уве- личить, не опасаясь разбрызгивания расплава.

Накапливающиеся на поверхности металла расплавленные хлори- ды, а также шлак периодически удаляют из тигля и загружают новую порцию флюса. К концу процесса абсорбция хлора расплавом замед- ляется, поэтому скорость подачи хлора уменьшают. Конец процесса определяют по появлению желтого налета золота на трубках, подво- дящих хлор, и по появлению над расплавом красного дыма, окраска которого объясняется присутствием в нем хлорида золота. По окон- чании хлорирования с поверхности металла удаляют остатки хлори- дов и шлака, очищенное золото переводят в миксер и разливают в слитки.

Смесь хлоридов и шлака, полученная в результате хлорирования чернового золота, содержит значительное количество запутавшихся в них корольков золота. Для извлечения золота ее плавят в тиглях при 1100 °С. Расплав расслаивается на слой шлака (сверху) и слой

156

## Страница 159

хлоридов. На поверхность расплава отдельными небольшими пор- циями загружают соду, при этом часть серебра восстанавливается:

4AgCl + 2Na2CO3 = 4Ag + 4NaCl + 2CO2 + O2

и, опускаясь в виде мелких капель на дно тигля, увлекает большую часть золота, находящегося в хлоридах.

Общее количество вводимой соды составляет около 4 % массы хлоридов, при этом восстанавливается примерно пятая часть содер- жащегося в хлоридах серебра, что обеспечивает высокую степень извлечения золота. Полученный серебряно-золотой сплав снова по- ступает на хлорирование вместе с новой партией золота.

Обеззолоченные хлориды служат сырьем для получения серебра. Они содержат до 70 % хлорида серебра, остальное – хлориды меди, натрия, свинца. Переработка хлоридов может осуществляться раз- личными методами.

По одному из них хлориды дробят до крупности 25 мм и много- кратно обрабатывают во вращающихся бочках горячим 5 %-ным рас- твором NaCl, подкисленным соляной кислотой. Хлориды натрия и свинца переходят в раствор; присутствие в растворе ионов С1– спо- собствует выщелачиванию мало растворимого в воде хлорида CuCl:

CuCl + Сl– = СuС12.

Остающийся в нерастворимом остатке хлорид серебра восстанав- ливают до металла с помощью металлического железа или цинка:

2AgCl + Zn = 2Ag + Zn2+ + 2Cl–.

По другому методу расплавленные хлориды гранулируют, выли- вая их в воду. Полученные мелкие гранулы (–2 мм) обрабатывают водным раствором хлората натрия NaC1О3 в присутствии НС1. При этом мало растворимый в воде хлорид CuCl окисляется до хорошо растворимого СиСl2:

–

6СuС1 + С1О + 6Н+ = 6Сu2+ + 7Сl– + 3Н2О,

что резко интенсифицирует процесс обезмеживания. Одновременно выщелачиваются хлориды натрия и свинца. Очищенный хлорид се- ребра восстанавливают до металла цинковым порошком.

Губчатое серебро после промывки и сушки переплавляют в аноды для дальнейшего электролитического рафинирования. Чистота ме- талла в анодах – 998–999 проб.

157

## Страница 160

Аффинаж хлорированием проще и дешевле электролитического процесса и пригоден для рафинирования золота любой чистоты, но дает недостаточно чистое золото (обычно 995–996 пробы). Такой ме- талл годится для использования в монетарных целях, но не удовле- творяет требованиям современной техники. К недостаткам хлорного метода аффинажа следует также отнести существенные потери се- ребра и платиновых металлов (если они присутствуют в исходном металле), которые остаются в очищенном золоте.

9.3. Электролитическое рафинирование

Наиболее совершенным методом аффинажа золота и серебра яв- ляется электролиз.

Электролитические методы аффинажа наиболее эффективны и позволяют получать металлы высокой чистоты при комплексном ис- пользовании всех ценных компонентов, входящих в состав рафини- руемого металла.

При этом сплавы, содержащие более 800 или менее 200 проб зо- лота, перерабатывают раздельно по различным технологиям. Аффи- наж сплавов с преобладающим содержанием серебра (менее 200 проб золота) требует двухстадийного электролиза: сначала при анодном растворении сплава на катоде осаждают чистое серебро, а золото пе- реводят в шлам. Затем полученный шлам переплавляют и вновь под- вергают электролизу с катодным осаждением чистого золота.

9.3.1. Электролитическое рафинирование серебра

При электролитическом рафинировании серебра в качестве рас- творимого анода используют рафинируемый серебряный сплав. Ка- тодные основы делают из листового серебра, алюминия, титана или коррозионно-стойкой стали. Электролитом служит водный раствор азотно-кислого серебра с добавкой небольшого количества азотной кислоты.

Схематически процесс можно представить следующим образом:

Ag(Al, Ti) (катод) | AgNO3, HNO3, H2O, примеси | Ag с примесями (анод).

При электрохимическом растворении анода серебро переходит в

раствор ( E0

Ag/Ag+ = +0,799 В):

Ag – е Ag+.

158

## Страница 161

Примеси с более электроположительным потенциалом (золото, платина, палладий) выпадают в шлам. Выделение кислорода на ано- де практически невозможно, так как нормальный потенциал кисло- рода в кислом растворе

2Н2О – 4е 4Н+ + О2 Е0 = +1,23 В

значительно положительнee потенциала серебра.

Примеси с потенциалом более электроотрицательным, чем потен- циал серебра (медь, свинец, висмут, цинк, железо и т. д.), переходят в раствор.

Основным процессом на катоде является восстановление ионов серебра:

Ag+ + e Ag.

Серебро является одним из наиболее электроположительных ме- таллов. Скорость разряда ионов серебра весьма велика. Поэтому да- же при высоких плотностях тока разряд подавляющего большинства примесей на катоде практически исключен. Так, выделение водорода на катоде

2Н+ + е Н2 Е0 = 0

теоретически возможно лишь при чрезвычайно низких концентраци- ях серебра в электролите, никогда не реализуемых на практике.

Одно из немногих исключений составляют ионы NO3

–, которые частично восстанавливаются на катоде:

NO3

– + 2Н+ + e NO2 + Н2О; NO3

– + 4Н+ + 3е NO + 2Н2О; 2NO3 – + 10Н+ + 8e N2O + 5Н2О.

С повышением кислотности электролита возрастают потенциалы и скорость этих реакций. Однако при нормальном ведении процесса скорость разряда анионов NO3

– остается все же небольшой и сниже- ние катодного выхода по току, обусловленное протеканием этих процессов, сравнительно невелико. Таким образом, основным катод- ным процессом является восстановление катионов серебра.

В состав электролита, применяемого при электролитическом рафи- нировании серебра, всегда входит свободная азотная кислота. Присут- ствие ее увеличивает электропроводность электролита и, соответст- венно, уменьшает расход электроэнергии. Вместе с тем чрезмерно вы- сокая концентрация азотной кислоты нежелательна, так как при этом

159

## Страница 162

ускоряется процесс химического растворения катодного серебра и по- лучают существенное развитие процессы катодного восстановления анионов NO3

–. Это ведет к уменьшению катодного выхода по току, повышению расхода азотной кислоты, к ухудшению условий труда в результате загрязнения атмосферы цеха выделяющимися оксидами азота. При повышенной концентрации азотной кислоты значительно увеличивается переход в раствор палладия и платины, а также их оса- ждение на катоде совместно с серебром. С учетом этого концентрацию азотной кислоты в электролите поддерживают не свыше 10…20 г/л. Иногда в состав электролита для повышения его электропроводности вводят азотно-кислый калий (до 15 г/л).

В анодах, помимо серебра, в качестве примесей всегда содержатся золото, металлы платиновой группы и неблагородные металлы – медь, свинец, висмут, цинк, железо и т. д. В серебряно-золотых спла- вах, получаемых при переработке медеэлектролитных шламов, при- сутствуют селен и теллур. Содержание этих примесей и их поведе- ние при электролизе в значительной степени определяются условия- ми электролитического рафинирования серебра.

Содержание в анодном металле до 20 % Аu не нарушает течение электролиза. Имея стандартный потенциал ( E0

Au/Au3+ = +1,58 В), более

положительный по сравнению с серебром, золото не растворяется на аноде и переходит в шлам. При содержании свыше 20 % золото об- разует плотную корку на аноде, пассивируя его и вызывая побочные реакции на электродах.

Нормальный потенциал палладия E0

Pd/Pd+2 = +0,987 В довольно

близок к потенциалу серебра. Поэтому палладий частично растворя- ется на аноде и при накоплении его в электролите соосаждается на катоде вместе с серебром.

Во избежание этого при наличии в анодном металле палладия электролиз ведут при минимальной кислотности электролита и по- ниженной плотности тока (300…400 А/м2) и тщательно контролиру- ют состав электролита, не допуская содержания палладия в нем вы- ше 0,1…0,2 г/л.

При растворении анода платина, так же как и палладий, в основ- ном переходит в шлам. Однако некоторое ее количество может все же перейти в электролит. Так как ее потенциал (+1,2 В) положитель- нее потенциала серебра, то она будет осаждаться на катоде в первую очередь. Поэтому при содержании в анодах платины, так же как и в

160

## Страница 163

случае с палладием, ведут контроль состава электролита. Макси- мальное содержание в нем платины составляет 0,025 г/л.

Из всех неблагородных металлов в анодном металле обычно пре- обладает медь, имеющая стандартный потенциал +0,337 В. Поэтому она легко растворяется на аноде и при небольших концентрациях не осаждается на катоде. Тем не менее, присутствие значительного ко- личества меди в электролите может привести к ряду нежелательных явлений.

При прохождении тока через электролит перенос зарядов осуще- ствляется как ионами меди, так и ионами серебра. Но так как ионы серебра принимают участие в катодном процессе, а ионы меди не разряжаются на катоде и накапливаются в прикатодном пространст- ве, то концентрация ионов серебра у катода может стать значительно ниже, а концентрация ионов меди гораздо выше, чем в объеме элек- тролита. Вследствие соответствующего понижения потенциала раз- ряда ионов серебра и повышения потенциала разряда ионов меди в прикатодном слое электролита могут возникнуть такие условия, при которых начнется совместное осаждение этих металлов на катоде. Вероятность совместного осаждения серебра и меди возрастает при повышении плотности тока и недостаточно интенсивном перемеши- вании электролита.

Во избежание этого содержание меди в электролите тщательно контролируют. Предельной концентрацией меди считается 100 г/л; при этом концентрация серебра не должна быть ниже 110…120 г/л. В среднем в рабочем электролите содержится 30…60 г/л Сu. Электро- литическое рафинирование сплавов серебра, в которых присутствует более 7,5 % Сu, экономически невыгодно, так как приходится очень часто менять электролит вследствие быстрого накопления в нем ме- ди выше допустимого предела.

Присутствующие в анодном металле свинец и висмут переходят в электролит, но затем вследствие гидролиза частично выпадают в шлам (висмут в виде гидроксида, а свинец в виде пероксида).

Попавшие в катодный осадок висмут и свинец легко удаляются при промывке кристаллов серебра слабой азотной кислотой и поэто- му при небольших содержаниях в аноде не вызывают затруднений.

Присутствующие в анодах небольшие количества железа и цинка вследствие своих электроотрицательных потенциалов (–0,44 и –0,76 В соответственно) переходят в раствор и удаляются при смене и регенерации электролита.

161

## Страница 164
