Repository: root-0-0-0-0-chmod-x-dreams/nornikel-hypothesis-fabric

# Bundled case data for GraphRAG bootstrap

| Path | Contents |
|------|----------|
| `case/Пример 1–4/` | Excel LossForm |
| `case/Дополнительные материалы/md/<book>/` | Paragraph-chunked literature (5 books, ~5775 chunks) |
| `case/Дополнительные материалы/images/` | PNG/JPG для ссылок из MD (опционально, `make sync-data`) |
| `case/Схемы флотации/`, `case/Регламенты/` | PNG + VLM-транскрипты в `.md` (`scheme_caption` / `constraint_regulation`) |
| `literature/` | Monolithic book MD source (`## Страница N` format) |

Refresh from local hackathon case (optional):

```bash
make sync-data          # Excel + chunked dirs + literature + PNG + pics-to-md → MD

File: graphrag-service/data/literature/geokniga_metallurgiya_blagorodnyh_metallov_0.md (part 8 of 12)
# geokniga-metallurgiya-blagorodnyh-metallov_0
Присутствующий в анодах селен, растворяясь на аноде, в даль- нейшем почти полностью выпадает из раствора в шлам в виде Ag2SeО4 и на процесс электролиза существенно не влияет. При плав- ке катодного осадка попавший в него селен при небольшом абсо- лютном содержании полностью выгорает.

Очень вредной примесью при электролизе серебра является тел- лур. При содержании в анодном металле свыше 0,2 % теллура про- цесс электролитического рафинирования серебра расстраивается.

При растворении анода, содержащего теллур в форме теллурида серебра Ag2Te, возможны следующие процессы:

Ag2Te – 2e Te + 2Ag+; Ag2Te + 3Н2О – 6е ТеО3

2– + 2Ag+ + 8Н+.

2– + 2Ag+ + 6Н+; Ag2Тe + 4Н2О – 8е ТеО4

Концентрация теллура в электролите невелика, так как он образу- ет с серебром труднорастворимые соединения (например, AgHTeO3, Ag2TeО3 и др.), выпадающие в шлам.

Часть теллура находится в шламе в элементарном состоянии. В катодный осадок теллур может попасть либо в результате катодного восстановления, либо механически – при захватывании кристаллами серебра малорастворимых соединений теллура. При содержании в анодном металле свыше 0,2 % Те процесс электролиза идет с выде- лением оксидов азота и образованием серых губчатых осадков. По- следние образуются уже при содержании в электролите 16…30 мг/л Те. Поэтому теллур следует возможно полнее удалять в предшествующих операциях.

Таким образом, для получения катодного серебра высокого каче- ства и нормального течения процесса электролиза количество приме- сей в анодном металле не должно превышать определенных значе- ний. Практикой работы аффинажных заводов установлено, что со- держание серебра в анодах должно быть не менее 750 проб, золота не выше 200 проб и лигатуры не более 75 проб. Содержание теллура не должно превышать двух проб.

Электролиз серебра обычно ведут в прямоугольных ваннах, изго- товленных из винипласта, поливинилхлорида или фарфора и заклю- ченных в каркас из дерева, фибергласа и т.д. (рис. 9.1). Вместимость одной ванны составляет обычно 300…600 л.

162

## Страница 165

Рис. 9.1. Ванна для электролиза серебра с вертикальными

электродами: 1 – шина; 2 – катодные штанги; 3 – чехлы; 4 – выключатель; 5 – воздушная труба с отводами для перемешивания; 6 – анодные штанги; 7 – катод; 8 – анод

Для переработки анодного скрапа и анодов с повышенным содер- жанием золота, растворение которых идет с большим выходом анод- ного шлама, применяются в основном вспомогательные ванны с вер- тикальными анодами. Известно также применение ванн и с горизон- тальными электродами.

На анодной штанге подвешивают от одного до трех анодов (см. рис. 9.1). Катод обычно делают один на всю ширину ванны. В каче- стве катодов применяют тонкие листы коррозионно-стойкой стали, титана, алюминия или серебра.

Силовые линии при электролизе распределяются неравномерно, концентрируясь в нижней части электродов. Поэтому нижняя часть анодов растворяется быстрее верхней. Во избежание этого аноды иногда отливают утолщенными книзу. Для лучшего контакта с токо- подводящими шинами и снижения выхода анодных остатков удобно пользоваться сплошными анодами, отлитыми вместе с ушками для подвешивания в ванну. Аноды массой до 10 кг рассчитаны на рас- творение в течение 2–3 суток.

163

## Страница 166

Процесс электролиза ведут круглосуточно. Серебро осаждается на катоде в виде крупнокристаллического, неплотно пристающего к ка- тоду осадка. Кристаллы серебра растут в направлении к аноду, стре- мясь замкнуть электроды. Поэтому их периодически счищают вруч- ную лопатками или непрерывно механическими скребками. Элек- тролит перемешивают либо с помощью сжатого воздуха, подаваемо- го в ванну по винипластовым или стеклянным трубкам, либо меха- ническими скребками одновременно со снятием катодного осадка. Упавшие на дно ванны кристаллы серебра периодически извлекают дырчатыми совками из алюминия. Иногда одну из боковых стенок ванны делают наклонной и по ней скребком выгребают катодное се- ребро. Применяют и другие методы разгрузки, в частности непре- рывную механическую разгрузку с помощью транспортера с лентой из полотна.

Во избежание загрязнения катодного серебра анодным шламом аноды помещают в чехлы из хлорвиниловой, териленовой или дру- гой ткани. При растворении анода шлам собирается внутри чехла, откуда его периодически выгружают.

Очевидно, что поскольку на катоде осаждается только серебро, а на аноде растворяются серебро и примеси, катодный выход по току замет- но превышает анодный. Это приводит к тому, что электролит в течение электролиза постепенно обедняется серебром и обогащается примеся- ми. Отработанный электролит выводят из ванн, заменяя свежим.

При выборе плотности тока исходят из условия получения чистых катодных осадков. При высоких плотностях тока вследствие повышен- ной анодной поляризации усиливается переход платиновых металлов в раствор, а следовательно, и их осаждение на катоде. Одновременно вследствие поляризации катода могут создаваться условия для восста- новления на нем меди и теллура. Практически процесс ведут при плот- ностях тока от 200 до 600 А/м2, при этом чем грязнее аноды, тем ниже применяемая плотность тока. Температура электролита за счет тепла, выделяемого при прохождении тока, составляет 30…50 °С.

Катодный выход по току при нормальном ведении процесса со- ставляет 94–96 %, напряжение на ванне 1…2,5 В.

Расход электроэнергии колеблется от 0,3 до 0,6 кВт ч на 1 кг аф- финированного серебра.

Серебро, выгруженное из ванн, последовательно промывают раз- бавленной азотной кислотой и горячей водой, прессуют для удаления влаги и плавят в электрических высокочастотных печах в слитки. Чис- тота катодного серебра после переплавки составляет 999,7–999,9 проб.

164

## Страница 167

Помимо катодного серебра, продуктами электролиза являются также анодный скрап (в случае использования ванн с вертикальным расположением электродов), отработанный электролит и анодный шлам.

Анодный скрап, выход которого составляет примерно 15 % массы исходных анодов, тщательно очищают от приставшего к нему шлама и возвращают в плавку на аноды. Возможна также доработка анод- ных остатков в ваннах с горизонтальными электродами.

Отработанный электролит поступает в ванны так называемого предварительного электролиза. Анодами в этих ваннах служат низ- копробные серебряные сплавы.

В процессе предварительного электролиза происходит дальней- шее понижение концентрации серебра (которую можно понизить до 10 г/л) и повышение концентрации примесей. Оставшееся в растворе серебро осаждают хлоридом натрия. Хлористое серебро восстанав- ливают до металла цинковой пылью или железным порошком. Из обессеребренного электролита железом цементируют медь. Катодное серебро, получаемое в процессе предварительного электролиза, име- ет недостаточно высокую пробу и поэтому вместе с цементным се- ребром поступает в плавку на аноды для основного электролиза.

Возможны и другие, более простые методы переработки отрабо- танного электролита, в частности цементация серебра на медных листах и последующая цементация меди железным скрапом.

Свежий электролит готовят растворением серебряного сплава (990-й пробы по сумме серебра и золота) в азотной кислоте плотно- стью 1,4, разбавленной 1:1.

Состав анодных шламов, получаемых при электролизе серебра, зависит от содержания золота в анодах и плотности тока. Чем выше содержание золота в анодах и плотность тока, тем богаче шлам по золоту. Обычно анодные шламы содержат 50–80 % Аu. Основная примесь в шламе – серебро, в меньших количествах присутствуют медь, теллур, платиновые металлы и т. д.

Для отделения основного количества серебра шлам выщелачива- ют азотной кислотой, при этом в раствор переходит также некоторое количество платиновых металлов. Для более полного выделения пла- тиноидов и теллура полученный нерастворимый остаток обрабаты- вают 10 %-ным раствором хлорной извести или гипохлорита кальция и затем крепкой соляной кислотой при нагревании. В раствор пере- ходят теллур, а также платиновые металлы и небольшое количество золота:

165

## Страница 168

Те + 2ОСl– + Н2О = Н2ТеО3 + 2Сl–; Pt + 2ОСl– + 4Сl– + 4Н+ = PtCl6

2– + 2Н2О; 2Аu + 2ОСl– + 5Сl– + 6Н+ = 2АuС14 – + 3Н2О.

Нерастворимый остаток, в котором содержание золота достигает 980 проб и более, направляют в плавку на золотые аноды для элек- тролитического рафинирования золота.

Азотно-кислые растворы, полученные при обработке шлама азот- ной кислотой, упаривают до содержания серебра 800…1000 г/л и кристаллизуют. Маточные растворы вновь направляют на упарива- ние, а выпавшие кристаллы нагревают до 300 °С. При этой темпера- туре азотно-кислое серебро плавится (температур плавления 208 °С) без разложения, тогда как азотно-кислые соли неблагородных метал- лов разлагаются с образованием нерастворимых в воде оксидов и основных солей. В нерастворимое состояние переходят также плати- новые металлы. Расплав выливают в воду для выщелачивания азот- но-кислого серебра. Полученный раствор используют в качестве электролита. Нерастворимый остаток оксидов и основных солей служит материалом для извлечения платиновых металлов.

Раствор, содержащий теллур, платиновые металлы и часть золота, упаривают, а затем нейтрализуют содой для осаждения теллура в ви- де ТеО2. Золото осаждают хлористым железом, а платиноиды цемен- тируют металлическим железом:

АuС14

2– + 2Fe = Pt + 2Fe2+ + 6Сl–.

– + 3Fe2+ = Аu + 3Fe3+ + 4Сl–; PtCl6

В последнее время со стороны промышленности растет спрос на металлы высокой чистоты. В частности, для ряда отраслей техники требуется серебро 999,99-й и даже 999,999-й проб.

Серебро высокой чистоты получают электролизом в три цикла. Электролит содержит 120…150 г/л Ag и около 1 % свободной HNO3. Электролиз ведут в небольших ваннах из винипласта. Плотность то- ка в первом цикле электролиза 400 А/м2, во втором и третьем 250…300 А/м2. Электролит для первого цикла готовят растворением металла пробы 999,9. В качестве анодов берут той же чистоты аффинирован- ное серебро. Катодное серебро первого цикла плавят в специальной печи в тиглях из чистого графита. Оно служит для приготовления анодов и электролита второго цикла. Электролит для второго цикла приготовляют растворением полученного серебра в разбавленной 1:1

166

## Страница 169

химически чистой HNO3. Полученный раствор упаривают до содер- жания серебра 1200…1300 г/л и охлаждают. Выпавшие кристаллы отделяют от маточного раствора, загружают в серебряный сосуд и прокаливают при 300 °С. Расплав сливают в воду, перемешивают и дают отстояться. Раствор отфильтровывают и заливают в электро- лизные ванны. В качестве анодов второго цикла берут серебро, полу- ченное в первом цикле.

Аноды и раствор для третьего цикла готовят из серебра второго цикла.

Полученный в третьем цикле катодный осадок переплавляют в тиглях из чистого графита и анализируют спектральным методом.

Серебро высокой чистоты получают в специальном помещении, тщательно охраняемом от пыли и газов, которые могут попасть в не- го из других цехов. Все оборудование изготовляют из винипласта, фарфора, серебра. В качестве реактивов применяют химически чис- тую азотную кислоту и воду, подвергнутую двукратной перегонке (бидистиллят).

9.3.2. Электролитическое рафинирование золота

Аффинаж золота электролизом позволяет получать металл высо- кой чистоты.

Аноды отливают из рафинируемого сплава, содержащего в каче- стве примесей серебро, платиновые металлы и некоторые неблаго- родные металлы. Электролитом служит водный раствор золотохло- ристо-водородной кислоты с добавкой соляной кислоты.

Схематически процесс можно представить следующим образом:

Аu (катод) | НАuС14, НС1, Н2О, примеси | Аu с примесями (анод).

Золотохлористо-водородная кислота является сильной и полно- стью диссоциирует на ионы:

–.

НАuС14 Н+ + АuС14

В свою очередь, анионы AuCl4

– частично диссоциируют с образо- ванием катионов Аu3+:

– Au3+ + 4Cl–.

AuCl4

Однако константа диссоциации Кд этого комплекса очень мала (Кд = 5·10–22), т. е. равновесие реакции смещено влево.

– могут подвергаться гидролизу:

В водном растворе ионы АuС14

167

## Страница 170

АuС14

– + Н2О [АuС13 (ОН)]– + Н+ + Cl–,

но в кислом растворе гидролиз практически не идет.

Таким образом, можно считать, что золото в электролите нахо- дится в форме аниона АuС14

–. Основной катодный процесс при электролитическом рафинирова- нии золота представляет собой восстановление анионов АuCl4

– до металлического золота:

– + 3е Аu + 4Сl–.

АuС14

Стандартный потенциал этого процесса равен +0,99 В, поэтому конкурирующий с ним процесс восстановления водорода практиче- ски исключен.

На аноде происходит растворение рафинируемого сплава с пере- ходом золота в раствор:

–.

Аu + 4Сl– – 3e АuС14

Так как стандартные потенциалы хлора и кислорода значительно электроположительнее, чем потенциал золота:

2Сl– – 2e С12(газ), E0 = +1,36 В, 2H2O – 4e 4Н+ + О2 (газ), E0 = +1,23 В,

то выделение их на аноде в нормальных условиях электролиза не- возможно.

Однако характерная и весьма важная особенность анодного пове- дения золота – его склонность к пассивированию. При переходе зо- лота в пассивное состояние растворение анода прекращается, потен- циал его смещается в положительную сторону и достигает такой ве- личины, при которой становится возможным выделение газообразно- го хлора.

Явление пассивирования крайне нежелательно: на аноде вместо полезного процесса растворения золота происходит вредный про- цесс – окисление ионов хлора, приводящее к обеднению электролита золотом и отравлению атмосферы цеха.

Во избежание пассивирования анода и выделения на нем хлора необходимо иметь достаточно высокую кислотность и температуру электролита. При этом чем выше применяемая анодная плотность тока, тем больше должно быть в электролите соляной кислоты и тем выше должна быть его температура. Повышение концентрации соля- ной кислоты и температуры, помимо устранения пассивации золота,

168

## Страница 171

ведет к увеличению электропроводности электролита и, следова- тельно, к уменьшению расхода электроэнергии.

–:

Другой весьма существенной особенностью электролиза золота является то, что при растворении анода золото переходит в раствор не только в виде аниона AuCl4

–, но и в виде аниона AuCl2

–, E0 = +1,11 В.

Аu + 2Сl– – e АuС12

Но так как электрохимический эквивалент одновалентного золота больше, чем трехвалентного, то анодный выход по току в расчете на трехвалентное золото оказывается выше 100 %.

Подобно тому, как это происходит в известном процессе электро- лиза меди, между анионами AuCl4

– и AuCl2

– устанавливается равно- весие:

3АuСl2 – АuС14

– + 2Аu + 2Сl– (3Au+ 2Au + Au3+).

Однако константа равновесия этой реакции в отличие от констан- ты равновесия аналогичной реакции между ионами Сu2+ и Сu+ имеет значительно меньшую величину. Поэтому концентрация анионов АuСl2

– в электролите довольно значительна и вполне соизмерима с концентрацией анионов АuС14

–.

–. Это приводит к тому, что на катоде существенное развитие полу- чает процесс восстановления АuС12

– + e Аu + 2Сl–,

AuCl2

вследствие чего катодный выход по току в расчете на трехвалентное золото также превышает 100 %.

В реальных условиях электролитического рафинирования концен- трация образующихся на аноде анионов АuС12

– превышает равно- весную величину, вследствие чего равновесие приведенной выше реакции диспропорционирования смещается вправо и часть золота в виде тонкого порошка выпадает в анодный шлам. Извлечение золота из шлама требует дополнительных операций, поэтому необходимо предотвратить образование порошкового золота. Практикой уста- новлено, что переход золота в шлам уменьшается с повышением плотности тока.

И, наконец, третьей характерной особенностью электролитиче- ского рафинирования золота является то, что его обычно проводят при переменном асимметрическом токе (процесс Вольвилля). Для этого последовательно с генератором постоянного тока включают

169

## Страница 172

генератор переменного тока с ЭДС, немного превышающей ЭДС по- стоянного тока.

Необходимость применения асимметрического тока вызвана спе- цифическим поведением серебра при растворении анодного сплава. Будучи значительно электроотрицательнее золота, серебро легко окисляется на аноде, образуя нерастворимый хлорид серебра:

Ag + Сl– – e AgCl, E0 = +0,22 В.

Если процесс электролиза вести с применением постоянного тока, хлористое серебро покроет анод толстой коркой, вследствие чего прекратится растворение золота и на аноде начнет выделяться газо- образный хлор. Применение асимметрического тока позволяет избе- жать этих трудностей.

При использовании асимметрического тока на аноде чередуются полупериоды положительного знака с более короткими полуперио- дами отрицательного знака.

При анодной поляризации происходит растворение сплава и обра- зование пленки хлористого серебра.

Во время катодной поляризации пленка AgCl теряет сцепление с анодом и опадает на дно ванны, переходя в анодный шлам. Причина этого явления заключается, по-видимому, как в частичном восста- новлении хлористого серебра до металла (в местах соприкосновения с анодом), так и в быстром и значительном изменении межфазного поверхностного натяжения на поверхности анода, происходящем при изменении поляризации.

Применяя асимметрический ток, можно вести электролиз сплавов, содержащих до 20 % Ag. При этом отношение напряжения перемен- ного тока к напряжению постоянного тока (Uпер:Uпост) должно быть тем больше, чем больше содержание серебра в анодах.

Если содержание серебра в анодах невелико (менее 5–6 %), то электролиз золота можно вести, применяя обычный постоянный ток. В этом случае хлористое серебро легко опадает в анодный шлам, не образуя прочной пленки.

Помимо серебра, в золотых анодах обычно присутствуют медь, свинец, висмут, теллур, железо, олово, мышьяк, сурьма, платина, палладий. Механизм растворения такого многокомпонентного сплава очень сложен и далеко не изучен.

Медь, значительно более электроотрицательная, чем золото, пере- ходит в раствор, и ее накапливание в электролите после известного предела создает опасность совместного разряда меди и золота. По-

170

## Страница 173

этому при большом содержании меди в анодах (свыше 2 %) прихо- дится часто менять электролит. Допустимое содержание меди в элек- тролите составляет 90 г/л.

Еще более электроотрицателен свинец. Растворяясь на аноде в первую очередь, он остается в электролите в концентрациях, опреде- ляемых растворимостью РbС12. При насыщении электролита хлори- дом свинца на аноде может образоваться пленка твердой соли РbС12, которая будет отлагаться совместно с хлоридом серебра, вызывая пассивность анода. Если содержание серебра и свинца в сумме не превышает 13 %, аноды не пассивируются.

Висмут, как и свинец, легко растворяется на аноде и содержание его в сплаве до 0,3 % не вызывает затруднений. При совместном при- сутствии в золотом сплаве 0,6 % Bi, 0,9 % Pb и 12 % Ag анод пассиви- руется плотной пленкой, которая образуется из солей этих металлов. В присутствии серы небольшие количества свинца и висмута вызывают частичную или даже полную пассивность анода. Так, установлено, что сплавы, в которых присутствует 3,6–10,1 % Рb и 2,16–6,87 % S, при электролитическом растворении покрываются плотной пленкой сер- нистых соединений, сильно затрудняющей растворение. Сплавы с ~13 % Рb, ~3 % Bi и ~12 % S совсем нерастворимы под током.

При содержании в сплавах сульфидов свинца и висмута рекомен- дуется предварительно окислить сплав, добавляя марганцево-кислый калий в расплавленный металл в количестве, в 3–5 раз превышаю- щем теоретически необходимое для реакции окисления серы. При плавке в качестве покрышки добавляют соду.

Теллур растворяется на аноде и накапливается в электролите. При значительном содержании теллура в электролите ухудшается качест- во катодных осадков.

Вредной примесью при электролизе является железо. Переходя в раствор в виде ионов Fe2+, оно восстанавливает из электролита золо- то и повышает его содержание в шламе.

Олово, мышьяк и сурьма, находясь в сплаве в небольших количе- ствах (до 0,05 %), хорошо растворяются и затруднений не вызывают.

Платина и палладий растворяются на аноде, образуя платинохло- ристо-водородную кислоту и хлористый палладий. Так как стандарт- ные потенциалы этих металлов близки к стандартному потенциалу золота:

PtCl6

2– + 4е 6Сl– + Pt, E0 = +0,73 В; Pd2+ + 2e Pd, E0 = +0,99 В,

171

## Страница 174

то при чрезмерном накоплении в растворе их осаждение может на- чаться на катоде совместно с золотом. Предельно допустимая кон- центрация платины в электролите составляет 50 г/л, палладия 15.

Рутений, родий, осмий и иридий (если они присутствуют в ано- дах) полностью переходят в шлам.

Электролиз золота ведут в небольших ваннах из фарфора или ви- нипласта вместимостью 20…65 л.

В отечественной практике применяют фарфоровые ванны вме- стимостью 25 л. В качестве катодов используют золотую жесть тол- щиной 0,1…0,25 мм, изготовляемую прокаткой чистого электролит- ного золота. Для придания катодам жесткости их подвергают рифле- нию на специальном прессе. В ванны (рис. 9.2) подвешивают 18 ка- тодов (на рисунке не показаны) на шести штангах (по три катода в ряд) и 15 анодов на пяти штангах (по три анода в ряд).

Рис. 9.2. Ванна для электролиза золота:

1 – фарфоровый корпус; 2 – аноды; 3 – штанга для подвески анодов; 4 – водяная баня

Масса одного анода составляет примерно 2 кг. Аноды подвеши- вают к штангам с помощью золотых ленточек, вплавленных в металл при отливке анодов. Для поддержания необходимой температуры электролита ванны устанавливают в водяных банях. Электролит пе- ремешивается сжатым воздухом, подаваемым в ванны по стеклян- ным трубкам. Так как при электролизе выделяется хлор, ванны по- мещают в специальном вытяжном шкафу. Ток подводят снаружи шкафа по медным шинам, а внутри – серебряным как более стойким в атмосфере хлора. Из серебра же делают штанги для подвески элек- тродов.

172

## Страница 175

Электролит содержит 70…200 г/л Аu и 40…100 г/л HCl. Темпера- тура электролита 50…60 °С. Электролиз ведут асимметрическим то- ком плотностью 600…1500 А/м2. Сила переменного тока обычно на 10 % выше, чем постоянного. Напряжение на ванне 0,5…1 В. Золото осаждается на катоде в виде плотного блестящего осадка. Катоды разгружают 3–4 раза в сутки в зависимости от плотности применяе- мого тока.

Катодное золото промывают горячей водой, очищают щетками, обрабатывают соляной кислотой или аммиаком (для растворения случайно приставших частиц хлорида серебра), снова промывают водой, сушат и плавят в индукционной печи в слитки. Чистота ка- тодного золота 999,8–999,9 пробы. Основными примесями в нем яв- ляются серебро, медь и железо.

Анодный шлам выгружают из ванн и отмывают водой от электро- лита. Промывные воды используют для доливки ванн. Шлам загру- жают в сетчатый серебряный барабан, помещенный в наполненную водой ванну. При вращении барабана хлорид серебра через отвер- стия смывается в ванну, а более крупные частицы золотого анодного скрапа и дендриты катодного золота остаются в барабане. Золотые остатки сушат и возвращают в плавку на аноды. Хлористое серебро восстанавливают железным скрапом или порошком в соляно-кислой среде, промывают водой и плавят в аноды для серебряного электро- лиза.

Выход анодного скрапа при электролизе золота зависит от чисто- ты анодов и колеблется от 10 до 20 % массы исходных анодов. Так же, как и шлам, остатки анодов отмывают в сетчатом барабане от хлорида серебра и электролита, сушат и плавят в аноды.

В процессе электролиза электролит обогащается примесями и обедняется по золоту. При работе на грязном электролите возможно загрязнение катодных осадков вследствие соосаждения примесей. Помимо этого, при загрязнении электролита на катоде начинается рост дендритов, что приводит к замыканию электродов, а на аноде – кристаллизация солей, ведущая к пассивации анодов. Электролит не годен к дальнейшему использованию, если концентрация золота в нем ниже 100 г/л, а концентрация примесей выше следующих преде- лов, г/л: 90 Сu, 50 Pt, 15 Pd, 1,5 Pb, 4 Te, 2 Fe.

Для переработки отработанный электролит заливают в специаль- ные ванны, где электролизом с нерастворимыми анодами из него из- влекают большую часть золота. Катодами служат тонкие золотые

173

## Страница 176

пластины, аноды изготавливают из графита. Процесс ведут, приме- няя постоянный ток плотностью 200…500 А/м2.

Из полученного раствора хлористым аммонием осаждают платину и палладий:

H2[PtCl6] + 2NH4Cl (NH4)2[PtCl6] + 2HCl; H2[PdCl6] + 2NH4Cl (NH4)2[PdCl6] + 2HCl,

а затем с помощью раствора хлористого железа доосаждают остатки золота.

Медь цементируют железом. Возможны и другие методы переработки отработанного электро- лита, в частности с применением ионообменных смол.

Свежий электролит готовят электрохимическим растворением от- носительно чистых сплавов золота, получаемых чаще всего в резуль- тате обработки анодного шлама серебряного электролиза. Растворе- ние ведут в специальных ваннах круглой формы, снабженных диа- фрагмами из пористого фарфора, глины или ионообменной пленки.

В диафрагму завешивают 6–8 анодов и заливают соляную кислоту плотностью 1,19, разбавленную водой в отношении 3:1. По обе сто- роны от диафрагмы подвешивают катоды – тонкие пластины из зо- лота или графита. В катодное пространство заливают более разбав- ленную (1:3) соляную кислоту. При пропускании постоянного тока на аноде растворяется золото, на катоде – восстанавливается водо- род. Суммарная реакция выражается следующим уравнением:

2Au + 6H+ + 8Сl– = 2AuC14 – + 3H2.

Процесс ведут с помощью постоянного тока плотностью 800…2000 А/м2. Напряжение на ванне для диафрагмы из ионообмен- ной пленки составляет до 4 В, для диафрагмы из глины – до 14 В. Температура электролита 60…90 °С.

Полученный раствор содержит 200…300 г/л Аu и 45…80 г/л со- ляной кислоты. Его разбавляют водой и заливают в ванны основного электролиза. Свежий электролит можно также готовить растворени- ем катодного золота в соляной кислоте при пропускании газообраз- ного хлора.

Достоинством процесса электролитического рафинирования золо- та является не только возможность получения высокочистого метал- ла, удовлетворяющего требованиям современной техники, но и по- путное извлечение платиновых металлов, теряемых при аффинаже

174

## Страница 177

хлорированием. В ЮАР электролитическому рафинированию под- вергают часть золота, прошедшего аффинаж хлорированием. При этом на электролиз предпочтительнее направлять те партии золота, в которых содержатся платиновые металлы.

На рис. 9.3 представлена описанная выше технологическая схема электролитического разделения серебряно-золотого сплава с содер- жанием золота в нем менее 30 % методом двойного электролиза.

Ад + Аи сплав (< 30% Аи)

Т Аноды ( Q = 100...200кг)

т Электролиз Ад (р-р АдЫОз -1...3%, Дк = 400...600 А/м\ Е = 0.8...2.6 В, НЫОздля подкисления) 1 Катодное Ад

Аи анодный шлам (в мешочной диафрагме)

Промывка HN03 (удаление Ад, Se, Те)

Промывка раствором НЫОз (15...20 г/л), удаление Си, Bi 1

Переплавка

t Слитки (99.9% Ад)

Электролиз

; Плавка {"+ другие сплавы, содержащее Ад <20%) — т — Аноды (2...3 кг)

Ад (99.9999% Ад)

Электролиз Аи (р-р НАиСк + HCI - подкислитель) Дк= 800...1500А/м^, Е=1 B,t=50...60 °С

~1г

Катодное Аи Отработанный (99.98...99.99% Аи) электролит Т (платиновые металлы,

Шлам (Au+AgCl) 3, 3Au = 2Au+Au

Плавка лигатура)

На переработку

Аи Электролиз с графитовыми анодами

Аи Электролит катодное Т

На извлечение Аи (ост.) и

платиноидов

Рис. 9.3. Технология электролитического разделения серебряно-золотого сплава

175

## Страница 178

9.3.3. Кислотные методы аффинажа

Эти методы заключаются в обработке сплавов благородных ме- таллов различными кислотами, причем примеси и один из благород- ных металлов переходят в раствор, а второй остается в нераствори- мом остатке.

Способ очистки при помощи азотной кислоты основан на изби- рательном растворении серебра. Для полного разделения металлов необходимо, чтобы содержание серебра в сплаве по меньшей мере в два (а лучше в три) раза превышало содержание золота. При этом условии обработка сплава горячей азотной кислотой позволяет наце- ло перевести серебро в раствор, а золото оставить в нерастворимом остатке.

Такие примеси, как медь, свинец, платина и палладий, также пе- реходят в раствор.

Если в сплаве присутствует олово, сурьма или мышьяк, то его следует предварительно переплавить с селитрой или подвергнуть купелированию для отделения этих элементов.

Перешедшее в раствор серебро осаждают в виде хлорида, восста- навливают металлическим железом или цинком и переплавляют в слитки. Золотой остаток промывают, сушат и плавят в слитки. Проба золота может быть доведена до 998-й.

Вместо азотной кислоты для растворения сплавов можно исполь- зовать концентрированную серную кислоту (способ д'Арсе). Как и в предыдущем методе, количество серебра в исходном сплаве должно быть примерно втрое больше золота, а меди не более 7,5 %. Иначе разварка сплава затрудняется, так как на его поверхности отлагается сульфат меди, мало растворимый в концентрированной серной ки- слоте. Поэтому же содержание свинца в сплаве не должно превы- шать 0,25 %. Если неблагородных металлов содержится больше, то пробу металла предварительно повышают, применяя плавку с селит- рой или купелирование.

Гранулированный или отлитый в тонкие пластины сплав загру- жают в чугунные котлы и заливают концентрированной серной ки- слотой. При нагревании серебро, медь и другие неблагородные ме- таллы переходят в раствор:

2Ag + 2H2SO4 = Ag2SO4 + 2Н2О + SO2; Сu + 2H2SO4 = CuSO4 + 2H2O + SO2.

Золото остается в нерастворимом остатке.

176

## Страница 179

По окончании процесса серно-кислый раствор сливают, а остав- шийся золотой осадок для окончательной очистки обрабатывают но- вой порцией концентрированной серной кислоты.

Полученное в результате этих операций золото промывают, сушат и переплавляют в слитки 996–999-й пробы. Из серно-кислого раство- ра, содержащего серебро, медь и небольшое количество других ме- таллов, с помощью металлической меди при нагревании осаждают серебро.

В некоторых случаях для использования свободной серной кисло- ты из горячих растворов охлаждением выкристаллизовывают серно- кислое серебро. Маточный раствор сливают и, добавив свежую ки- слоту, применяют для разваривания новой порции сплава. Кристаллы серно-кислого серебра растворяют в горячей воде и восстанавливают железом. Восстановленное серебро тщательно промывают горячей водой, сушат и плавят в слитки 980–990-й пробы.

Способ очистки при помощи царской водки применим лишь к сплавам, содержащим небольшое количество серебра. Подлежащий очистке гранулированный сплав обрабатывают при нагревании цар- ской водкой. Золото переходит в раствор, образуя золотохлористо- водородную кислоту, а серебро в форме хлорида остается в нераство- римом остатке. Из осадка хлористого серебра получают металличе- ское серебро, пользуясь каким-либо рассмотренным выше способом.

Золотосодержащий раствор сливают, выпаривают досуха для уда- ления азотной кислоты, соли растворяют в воде, полученный раствор отфильтровывают и с помощью восстановителей (например, щавеле- вой кислоты или железного купороса) восстанавливают из него ме- таллическое золото. После промывки золото сплавляют в слитки 998–999-й пробы. Кислотные методы аффинажа громоздки, дороги и не позволяют получать благородные металлы той степени чистоты, которая необ- ходима для современной промышленности. Из-за этих недостатков кислотные методы в настоящее время применяются ограниченно. Иногда их используют для предварительного разделения благород- ных металлов перед окончательным аффинажем их электролитиче- ским методом.

177

## Страница 180

10. ПЕРЕРАБОТКА УПОРНЫХ И ЗАБАЛАНСОВЫХ РУД

Извлечение золота и серебра при выщелачивании руд цианистыми растворами зависит от ряда факторов. Основным из них является вид связи золота с рудными и породообразующими компонентами (рис. 10.1).

Рис. 10.1. Формы золота в исходных рудах и концентратах: 1 – свободное золото; 2, 3 – золото, ассоциированное с кварцем; 4–6 – золото, ассоциированное с сульфидами

Руды содержат золото в четырех основных формах: а) свободное; б) находящееся в ассоциации с рудными минералами (сростки); в) тонковкрапленное в минералах, главным образом в кварце и сульфидах;

г) покрытое поверхностными пленками («золото в рубашке»). Процесс цианирования считается стандартным, если: – содержание золота в отвальных хвостах цианирования не пре- вышает 0,5…1 г/т, а извлечение его в растворы составляет 90 % и выше;

– достаточна степень измельчения руды перед цианированием – до крупности 80–90 % класса –0,074 мм;

– расход цианида не превышает 0,5…1 кг/т руды; – достаточно полное извлечение золота в растворы достигается в обычных аппаратах-агитаторах пневматического и пневмомеханиче- ского типа в течение 24 ч;

178

## Страница 181

– осаждение золота из растворов, получаемых в процессе выще- лачивания, происходит цементацией цинком (извлечение золота не ниже 95–97 %);

– цианистые рудные пульпы относительно легко сгущаются и фильтруются.

Перечисленным требованиям обычно удовлетворяют кварцевые золотосодержащие руды с небольшим содержанием сульфидных и окисленных минералов железа при наличии золота преимущественно в свободном состоянии.

Свой вклад в недоизвлечение золота при использовании стан- дартного цианистого процесса вносят:

– сорбционно-активные составляющие руды и почв; – депрессоры (подавители) растворения; – поглотители цианида и кислорода и др. Золотосодержащие руды и концентраты, обработка которых в обычных условиях цианистого процесса (в сочетании с гравитацион- ными и амальгамационными методами извлечения крупного золота) не обеспечивает достаточно высокого извлечения золота или сопро- вождается повышенными затратами на отдельные технологические операции (измельчение, цианирование, обезвоживание, осаждение зо- лота из растворов и т. д.), называют упорными.

Таким образом, к упорным рудам следует отнести: – глинистые; – углистые; – сурьмянистые; – сульфидные (высокоупорные) и другие, переработка которых требует дополнительных специальных приемов.

Иногда руды, представляющие упорный материал для цианирова- ния, легко подвергаются обогащению. Так, например, золото, ассо- циированное с сульфидами, может быть достаточно полно извлечено из руды методом флотации. Медленно растворяющееся в цианиде крупное золото, а также золото, покрытое поверхностными пленка- ми, хорошо извлекается в гравитационные концентраты.

Комбинация гравитационного и флотационного обогащения сложных по составу золотосодержащих руд нередко позволяет полу- чать отвальные хвосты и относительно богатые по золоту концентра- ты. Однако высокие технологические показатели, достигаемые в процессе обогащения золотосодержащих руд, еще не дают основания исключать их из числа упорных. Компоненты, содержащиеся в ис- ходных рудах и способствующие нарушению процесса цианирова-

179

## Страница 182

ния, в подавляющем большинстве переходят вместе с золотом в кон- центраты.

Концентраты как бы «наследуют» упорность руд, представляя, однако, более удобный объект для последующей переработки из-за меньшего объема.

Упорные сульфидные руды могут также перерабатываться совме- стно с медными и свинцовыми рудами и концентратами с последую- щим извлечением их известными способами из медных шламов мед- ного производства или золотосеребряного сплава (доре-металл) свин- цового производства.

Возможны два подхода к решению проблемы переработки упорно- го золоторудного сырья.

Первый из них предполагает сохранение цианистого процесса в ка- честве основного метода получения товарной золотосодержащей про- дукции. Обеспечение показателей извлечения золота в данном случае достигается за счет включения в технологическую схему дополни- тельных операций или использования специальных приемов цианиро- вания, целью которых является снижение до минимума величины фи- зической или химической депрессии золота.

Другим альтернативным подходом к решению проблемы является замена цианида другими растворителями, по отношению к которым упорность руды (концентрата) проявляется меньше.

10.1. Кондиционирование упорных руд и концентратов перед цианированием

Для кондиционирования золотосодержащих упорных руд, в основ- ном арсенопиритных, разработаны различные методы, часть из кото- рых нашла промышленное применение.

10.1.1. Окислительный обжиг сульфидных мышьяковистых руд и концентратов

Окислительный обжиг с последующим цианированием огарка – один из распространенных методов переработки сульфидных золото- содержащих концентратов.

При окислительном обжиге золотосодержащие сульфиды окис- ляются и превращаются в пористую, хорошо проницаемую для циа- нистых растворов массу оксидов. Последующее выщелачивание огарка позволяет перевести вскрытое золото в цианистый раствор.

180

## Страница 183

Окисление пирита начинается при 450…500 °С. Процесс протека- ет с образованием в качестве промежуточного продукта пирротина, который окисляется до магнетита и далее до гематита:

FeS2 + O2 = FeS + SO2; 3FeS + 5O2 = Fe3O4 + 3SO2; 4Fe3O4 + O2 = 6Fe2O3.

При температурах свыше 600 °С окислению пирита предшествует его диссоциация с образованием пирротина:

2FeS2 = 2FeS + S2,

который затем окисляется до гематита.

Показатели окислительного обжига зависят от ряда параметров, из которых наиболее важна температура. При недостаточно высокой температуре обжига (ниже 500 °С) скорость окислительных реакций невелика и в огарке может присутствовать заметное количество не полностью окисленных частиц пирита. Цианирование такого огарка сопровождается значительными потерями золота вследствие его не- достаточно полного вскрытия. С повышением температуры обжига окисление пирита протекает быстрее и полнее. Однако при темпера- турах, превышающих 900…950 °С, возможно частичное оплавление огарка из-за образования относительно легкоплавких эвтектических смесей. Появление расплава ведет к спеканию материала и получе- нию плотных малопористых огарков, плохо поддающихся цианиро- ванию.

Существенно на показатели обжига влияет концентрация кисло- рода в газовой фазе. При низкой концентрации кислорода скорость окисления пирита снижается, что может привести к недостаточно полному вскрытию золота. В то же время при чрезмерно высокой концентрации кислорода скорость процесса может стать настолько высокой, что при недостаточно хороших условиях теплообмена теп- ло экзотермических реакций не будет успевать рассеиваться в окру- жающей среде и температура обжигаемых зерен превысит опасный предел (900…950 °С). В результате этого огарок оплавится и струк- тура его будет недостаточно пористой.

Практически установлено, что оптимальная температура обжига пиритных концентратов зависит от их вещественного состава и ко- леблется в пределах 500…700 °С. Расчеты и экспериментальные ис- следования показывают, что в результате «перегрева» огарка темпе- ратура его может превышать температуру в печи на 300…400 °С.

181

## Страница 184

Взаимосвязь между скоростью окисления пирита и температурой его зерен указывает на то, что для получения пористого огарка скорость окислительных реакций необходимо регулировать таким образом, чтобы температура частиц при обжиге не превышала 900…950 °С. Для достижения этого надо уменьшить количество воздуха, подавае- мого в печь, или снизить концентрацию кислорода в газовой фазе. Вместе с тем уменьшить «перегрев» обжигаемых частиц можно, улучшив условия теплообмена между материалом и окружающей средой. Этот путь рациональнее, так как позволяет поддерживать оптимальную температуру материала в печи без соответствующего уменьшения скорости обжига.

Условия теплообмена между обжигаемым концентратом и окру- жающей средой улучшаются при интенсивном перемешивании мате- риала в печи. Поэтому осуществление процесса обжига на поду в условиях относительно слабого перемешивания материала создает значительную опасность «перегрева» огарка и его частичного оплав- ления. Проведение же процесса в печах кипящего слоя, где вследст- вие интенсивного перемешивания условия теплообмена исключи- тельно благоприятны, позволяет значительно точнее выдерживать температурный режим обжига, не допуская оплавления огарка.
