Repository: root-0-0-0-0-chmod-x-dreams/nornikel-hypothesis-fabric

# Bundled case data for GraphRAG bootstrap

| Path | Contents |
|------|----------|
| `case/Пример 1–4/` | Excel LossForm |
| `case/Дополнительные материалы/md/<book>/` | Paragraph-chunked literature (5 books, ~5775 chunks) |
| `case/Дополнительные материалы/images/` | PNG/JPG для ссылок из MD (опционально, `make sync-data`) |
| `case/Схемы флотации/`, `case/Регламенты/` | PNG + VLM-транскрипты в `.md` (`scheme_caption` / `constraint_regulation`) |
| `literature/` | Monolithic book MD source (`## Страница N` format) |

Refresh from local hackathon case (optional):

```bash
make sync-data          # Excel + chunked dirs + literature + PNG + pics-to-md → MD

File: graphrag-service/data/literature/geokniga_metallurgiya_blagorodnyh_metallov_0.md (part 9 of 12)
# geokniga-metallurgiya-blagorodnyh-metallov_0
Поведение арсенопирита при окислительном обжиге во многом аналогично поведению пирита. Интенсивное окисление арсенопири- та начинается примерно при 450 °С и протекает с образованием в качестве промежуточных продуктов пирротина и магнетита:

2FeAsS + 1,5O2 = 2FeS + As2O3 (газ); 3FeS + 5O2 = Fe3O4 + 3SO2; 2Fe3O4 + 0,5O2 = 3Fe2O3.

При температурах выше 600 оС окислению арсенопирита предше- ствует его диссоциация:

4FeAsS = 4FeS + As4 (газ).

Газообразный мышьяк окисляется до триоксида

As4 + 3O2 = 2As2O3,

а пирротин – до гематита.

Образующийся триоксид мышьяка обладает высокой летучестью. При 457 °С упругость паров As2O3 равна 105 Па (760 мм рт. ст.). По- этому мышьяк, окисленный до As2O3, переходит в газовую фазу.

182

## Страница 185

Однако при избытке кислорода триоксид мышьяка может окис- ляться до пентоксида:

As2O3 + O2 = As2O5.

В зависимости от условий обжига и вещественного состава обжи- гаемого материала пентоксид мышьяка может оставаться в огарке в неизменном состоянии или вступать во взаимодействие с оксидами железа, образуя арсенаты железа (II) и (III): Fe3(AsO4)2 и FeAsO4. Так как пентоксид мышьяка и арсенаты железа нелетучи, мышьяк, окис- ленный до As(V), остается в огарке. Это нежелательно, так как при последующем цианировании огарка мышьяк частично переходит в раствор и расстраивает осаждение золота цинком. Оборотное ис- пользование обеззолоченных цианистых растворов становится в этом случае практически невозможным. Кроме того, присутствие в огарке соединений мышьяка (V) приводит к образованию пленок на поверх- ности золотин, что затрудняет их растворение при цианировании.

В связи с этим при обжиге концентратов, содержащих арсенопи- рит, мышьяк необходимо переводить в газовую фазу. С этой целью обжиг мышьяковистых концентратов следует проводить в слабо- окислительной атмосфере, что способствует образованию летучего триоксида и сводит к минимуму окисление мышьяка до пятивалент- ного состояния.

Однако слабоокислительная атмосфера, благоприятствующая удалению мышьяка, не соответствует условиям максимального окис- ления сульфидной серы, для удаления которой требуется значитель- но более окислительная атмосфера. В связи с этим наиболее рацио- нальным способом окисления золотомышьяковых концентратов яв- ляется двухстадийный обжиг. Первая стадия обжига, проводимая в условиях ограниченного доступа воздуха, имеет целью перевод мышьяка в виде As2O3 в газовую фазу. Полученный огарок поступает на вторую стадию, где при значительном избытке кислорода проис- ходит окисление сульфидной серы. Такой двухстадийный обжиг по- зволяет получить благоприятный для цианирования пористый огарок с невысоким содержанием серы и мышьяка.

Примерно аналогичный эффект достигается и при одностадийном обжиге, если при этом использовать принцип противотока, т. е. дви- жение материала навстречу обжиговым газам. В этом случае исход- ный сульфидный концентрат в первый период обжига будет контак- тировать с уже частично использованными газами, имеющими по- этому невысокую концентрацию кислорода, вследствие чего в пер-

183

## Страница 186

вый период обжига будет удаляться мышьяк. По мере дальнейшего движения материала в печи он станет контактировать с газом все бо- лее обогащенным кислородом, и на выходе из печи огарок будет свободен не только от мышьяка, но и от серы. Принцип противотока используют при осуществлении подового обжига золотосодержащих сульфидных концентратов.

В настоящее время обжиг флотационных пиритно- арсенопиритных концентратов применяют на многих золотоизвлека- тельных предприятиях мира. Исходные концентраты содержат 18– 25 % S, 5–10 % As, 50…250 г/т Au. До середины прошлого века обжиг концентратов на всех без ис- ключения фабриках осуществляли в подовых печах. Этот вид обжига не потерял своего значения и до настоящего времени. Из всех суще- ствующих типов подовых печей наиболее пригодными для обжига золотосодержащих концентратов считались одноподовые печи Эд- вардса. В течение последних 50 лет оборудование для обжига пре- терпело существенные изменения. Используемые ранее печи Эдвар- дса заменены многоподовыми печами и печами кипящего слоя (КС).

Печь Эдвардса подовая, механизированная, прямоугольного сече- ния (рис. 10.2).

Рис. 10.2. Наклоняющаяся одноподовая печь Эдвардса

Она состоит из металлического кожуха, футерованного огнеупор- ным кирпичом, имеет один или два ряда гребков, расположенных по длине печи, приводимых во вращение от общего вала, установленно-

184

## Страница 187

го над печью. Загрузку концентрата осуществляют через специаль- ное отверстие в своде. Вращение гребков обеспечивает многократное перемещение обжигаемого материала от одной стенки печи к другой и одновременное продвижение его вдоль печи. В результате этого достигается достаточная продолжительность пребывания материала в печи (3–6 ч) и создаются условия для его перемешивания.

В некоторых случаях печи Эдвардса имеют специальные приспо- собления для изменения угла наклона печи, что позволяет регулиро- вать скорость прохождения материала через печь при изменении ве- щественного состава обжигаемого концентрата. На предприятиях небольшой производительности (до 7…10 т/сут концентрата) ис- пользовались печи с одним рядом гребков; при более высокой произ- водительности (10…50 т/сут) устанавливали печи с двумя рядами гребков.

При высоком содержании серы в концентрате обжиг протекает автономно, т. е. исключительно за счет тепла, выделяющегося при окислении сульфидов. При недостатке серы печь отапливают углем, мазутом или газом. С этой целью на одном ее конце расположена одна или две топки.

Печи Эдвардса просты по конструкции и в обслуживании, они могут работать в широком диапазоне температур и поэтому пригод- ны для обжига концентратов с различным химическим и грануло- метрическим составом. Низкий пылеунос (0,5–1 % массы исходного концентрата) позволяет обходиться без сложных пылеулавливающих систем. Вместе с тем печи Эдвардса, как и всякие подовые печи, имеют серьезные недостатки, главными из которых являются низкая удельная производительность – около 0,25 т/(м2·сут) и трудность ре- гулирования температурного и кислородного режимов обжига. По- следнее затрудняет получение огарков надлежащего качества и ведет к снижению извлечения золота при последующем цианировании. В настоящее время печи Эдвардса сохранились на предприятиях не- большой производительности.

Многоподовая печь (рис. 10.3) представляет собой вертикальный стальной цилиндр диаметром 6,8…8,7 м и высотой до 10,5 м, внут- ренняя поверхность которого футерована шамотным кирпичом. По высоте печь делится на отдельные этажи сводами из фасонного ша- мотного кирпича, причем свод нижележащего этажа служит подом для вышележащего. Таких подов делают несколько – от 7 до 12. Верхний свод служит для подсушивания концентрата и поэтому называется подсушивающим, делается он обычно из стали.

185

## Страница 188

Рис. 10.3. Двенадцатиподовая печь: 1 – поды; 2 – вал; 3 – воздуходувка; 4 – перегребные лопасти; 5 – газоотвод; 6 – загрузочное отверстие; 7 – отверстие для выгрузки обожженного материала

186

## Страница 189

В центре печи по всей высоте установлен большой пустотелый вал диаметром около 1500 мм. На валу на каждом этаже укреплено по два перегребателя с насадками-гребками для перегребания кон- центрата.

Печь покоится на колоннах высотой 2…3 м. Поды печи имеют форму сферических перекрытий со стрелой прогиба 0,34 м. Толщина пода у периферии составляет 230 мм, у центра – 150 мм. Расстояние между верхними уровнями двух смеж- ных подов 0,86 м.

Между собой этажи сообщаются отверстиями в сводах, расположен- ных в центре печи или по периферии попеременно. На уровне каждого этажа боковые стены печи имеют 4–8 рабочих окон с дверками, в кото- рых находятся небольшие отверстия с заслонками для наблюдения.

Перегребатели с гребками прикреплены к стенкам центрального полого вала с его внутренней стороны. Вал футерован внутри, кроме того, по нему пропускается воздух, что предохраняет его от перегре- вания и облегчает ремонтные работы.

Перегребатели (рукояти) изготовлены из чугуна или жаропрочной стали и также охлаждаются воздухом. Насаженные на них гребки (12– 20 штук) не охлаждаются. Гребки насаживаются на перегребатель вкось, обеспечивая движение материала к периферии или к центру печи.

Вал приводится в движение приводом, находящимся под печью. Вал делает один оборот за 70…100 секунд.

Для питания печи над ней установлен бункер с питателем. Кон- центрат поступает на верхний под, перемещается к середине и под- сушивается, а затем высыпается через отверстия у вала на первый под, где воспламеняется, перегребается к периферии и т. д.

Через рабочие окна нижних подов (4–5) засасывается воздух и движется вверх навстречу материалу. Дверки верхних подов плотно закрыты. Температура достигает своего максимума на втором или третьем поду (800…950 °С). При более низкой температуре обжиг идет не до конца, при более высокой температуре начинается оплав- ление материала, особенно при повышенных содержаниях свинца и железа, образуется нагар на подах. Для снижения температуры уменьшают нагрузку материала, увеличивают тягу (шире открывают дверцы) и сокращают подтопку, если она есть. Для повышения тем- пературы делают наоборот.

Выход огарка составляет 85–90 % от исходного концентрата в за- висимости от содержания в нем сульфидной серы. Выход пыли со- ставляет 3–5 % и зависит от крупности материала и интенсивности его

187

## Страница 190

перегребания. Очищенные от пыли газы содержат 4–6 % сернистого ангидрида и направляются для переработки в серно-кислотный цех.

Недостатки подового обжига послужили толчком к разработке обжига в кипящем слое. Последний обычно проводится в две стадии, хотя иногда применяют более простой, но менее совершенный одно- стадийный обжиг.

На рис. 10.4 изображена схема установки для двухстадийного об- жига сульфидного концентрата в кипящем слое, а на рис. 10.5 – об- щий вид печи кипящего слоя (КС).

Флотационный концентрат в виде пульпы с содержанием твердо- го 70–80 % или предварительно отфильтрованный поступает в печь первой стадии обжига, где при ограниченном количестве обжига мышьяк в виде As2O3 улетучивается. Огарок первой стадии через разгрузочную трубу поступает в печь второй стадии. Для лучшего перетекания материала в разгрузочной трубе установлено сопло для подачи сжатого воздуха. Газы из печи первой стадии поступают в промежуточный циклон и далее в надслоевое пространство печи вто- рой стадии. Пыль из циклона также разгружается в печь второй ста- дии. Газы, выходящие из печи второй стадии, проходят циклоны и через дымовую трубу выбрасываются в атмосферу. Огарок и пыль из циклонов второй стадии охлаждают водой в специальном чане и от- правляют на цианирование.

Рис. 10.4. Установка для двухстадийного обжига флотационного

концентрата в кипящем слое: 1 – загрузочная труба; 2 – печь для первой стадии обжига; 3 – печь для второй стадии обжига; 4 – труба для разгрузки огарка; 5 – промежуточный циклон; 6 – чан для охлаждения водой огарка и пыли; 7 – циклоны; 8 – газоход для отвода газов

на дальнейшую переработку

188

## Страница 191

Оптимальная температура обжига зависит от химического и ми- нералогического состава обжигаемого концентрата, для большинства концентратов она находится в пределах от 500 до 700 °С. Для прове- дения процесса в автогенном режиме содержание серы в обжигаемом материале не должно быть меньше 16–20 %. При более высоком со- держании возникает необходимость отвода избыточного тепла. На практике это осуществляют, подавая дополнительное количество во- ды либо в питание печи, либо непосредственно в кипящий слой.

Рис. 10.5. Общий вид печи кипящего слоя: 1 – форсунка; 2 – решетка; 3 – питатель; 4 – крышка; 5 – сушильная камера; 6 – термопары; 7 – разгрузочное устройство; 8 – манометр;

9 – запальное устройство

189

## Страница 192

Обжиг концентратов в печах кипящего слоя сопровождается большим уносом пыли (40–50 % исходного материала), поэтому тща- тельная очистка газов от пыли – одна из центральных проблем. При- менение одних циклонов не дает необходимой степени очистки, по- этому систему пылеулавливания дополняют электрофильтрами. На современных предприятиях обязательной является также очистка газов от токсичного триоксида мышьяка. С этой целью очищенные от пыли газы охлаждают и пропускают через мешочные фильтры, где задерживаются тонкие частицы сконденсированного триоксида мышьяка. После очистки от пыли и мышьяка газы печей кипящего слоя могут быть использованы для производства серной кислоты.

Огарки, получаемые в результате обжига пиритно-арсенопиритных концентратов в печах кипящего слоя, содержат 1–1,5 % мышьяка и столько же серы. В результате их цианирования удается извлечь 90– 95 % содержащегося в них золота. По сравнению с подовыми печи кипящего слоя – весьма эффек- тивные аппараты для обжига золотосодержащих концентратов. Ос- новными их достоинствами являются большая удельная производи- тельность [около 5 т/(м2сут)] и более высокое качество огарков, по- лучаемое при точном регулировании режима обжига.

Рассмотренный метод переработки сульфидных концентратов окислительным обжигом с последующим цианированием огарка имеет известные недостатки. Главный из них – повышенные потери золота с хвостами цианирования. Несмотря на все принимаемые ме- ры, окислительный обжиг неизбежно сопровождается частичным спеканием материала и образованием на поверхности золотин пленок из легкоплавких соединений. В результате этого некоторое количе- ство золота оказывается недоступным действию цианистых раство- ров, поэтому хвосты цианирования огарков имеют повышенное со- держание золота (обычно 5…10 г/т). Кроме того, 2–3 % золота теря- ется с мышьяковистыми пылями мешочных фильтров. Недостатком способа является также получение при обжиге высокотоксичного триоксида мышьяка, который пользуется ограниченным спросом и поэтому подлежит «захоронению» в подземных хранилищах, изоли- рованных от действия грунтовых вод.

190

## Страница 193

10.1.2. Совместная плавка золотосодержащего сырья с медными и свинцовыми

концентратами

Плавка совместно с медными концентратами на медеплавильных заводах – другой распространенный способ переработки концентра- тов, содержащих тонкодисперсное золото. В процессе плавки золото коллектируется штейном. В результате последующих пирометаллур- гических операций (конвертирование, огневое рафинирование) и электролитического рафинирования анодной меди золото оказывает- ся сконцентрированным в анодных шламах, откуда его извлекают специальными методами. Для переработки концентратов, содержа- щих более 2 % мышьяка, такой метод неприемлем, так как мышьяк нарушает технологию производства чистой анодной меди. Поэтому мышьяковистые концентраты перед отправкой на медеплавильный завод подвергают окислительному обжигу для удаления мышьяка. Окислительный обжиг применяют также при переработке безмышь- яковистых пиритных концентратов с целью производства серной ки- слоты.

Переработку концентратов можно осуществлять также на свинцо- вых заводах совместно со свинцовыми концентратами. В этом случае золотосодержащие концентраты вводят в шихту агломерирующего обжига и при последующей шахтной плавке свинцового агломерата благородные металлы коллектируются черновым свинцом. При ра- финировании свинца золото и серебро переходят в серебристую пе- ну, в результате переработки которой получают серебряно-золотой сплав (доре-металл). Последний отправляется на аффинаж.

Переработка золотосодержащих концентратов на медеплавильных и свинцовых заводах позволяет извлекать золото даже из таких упорных концентратов, применительно к которым окислительный обжиг с последующим цианированием огарка дает низкие техноло- гические показатели. Недостатками этого способа являются повы- шенные расходы на перевозку и значительные потери золота (до 7– 10 %), связанные с транспортированием концентрата и многоопера- ционностью медного и свинцового производств.

Стремление повысить количество извлекаемого золота привело к разработке ряда других способов переработки золотосодержащих сульфидных концентратов. К ним относятся окислительно- хлорирующий обжиг, хлоридовозгонка, автоклавное и бактериальное выщелачивание и некоторые другие.

191

## Страница 194

10.1.3. Окислительно-хлорирующий обжиг золотосодержащих сульфидных концентратов

Окислительно-хлорирующий обжиг проводят с целью вскрытия тонкодисперсного золота для последующего цианирования. Сущ- ность его состоит в том, что обрабатываемый материал смешивают с 5–20 % хлористого натрия и обжигают в окислительной атмосфере при 500…600 оС. Образующийся при обжиге сернистый газ и пары серы в присутствии кислорода вступают в реакцию с хлоридом на- трия, давая свободный хлор:

2NaCl + SO2 + O2 = Na2SO4 + Cl2; 2NaCl + S + 2O2 = Na2SO4 + Cl2. Обладая высокой химической активностью, хлор взаимодействует с сульфидами и оксидами железа, образуя хлориды FeCl2 и FeCl3. Последние разлагаются кислородом воздуха:

2FeCl3 + 1,5O2 = Fe2O3 + 3Cl2. Выделяющийся свободный хлор вновь вступает в реакцию и т. д. Та- кой механизм процесса, связанный с многократной диффузией газооб- разных продуктов через массу минерального зерна, является причиной образования пористого гематита Fe2O3, структура которого благоприят- на для доступа цианистых растворов даже к самым глубоким и тонким включениям золота. Благодаря этому при цианировании огарка окисли- тельно-хлорирующего обжига извлечение золота в раствор выше по сравнению с цианированием огарка простого окислительного обжига.

Если в исходном материале присутствуют цветные металлы, то в процессе окислительно-хлорирующего обжига они переходят в хло- риды. Для извлечения их, а также отмывки водно-растворимых суль- фата натрия, непрореагировавшего хлорида натрия и небольших ко- личеств неразложенных хлоридов железа огарок перед цианировани- ем следует выщелачивать водой или слабым раствором кислоты.

Как видно из приведенных выше реакций, необходимым условием для успешного проведения окислительно-хлорирующего обжига яв- ляется присутствие в обжигаемом материале сульфидной серы. В то же время высокое содержание серы в исходном материале приводит к повышенному расходу хлористого натрия и тем самым снижает экономическую эффективность процесса. Поэтому высокосернистые материалы перед окислительно-хлорирующим обжигом целесооб- разно подвергать простому окислительному обжигу с получением огарков, содержащих 3–5 % S.

192

## Страница 195

10.1.4. Хлоридовозгонка

Хлоридовозгонка, предложенная Б. Н. Лебедевым, так же как и окислительно-хлорирующий обжиг, заключается в том, что золото- содержащий продукт смешивают с хлористым натрием (или кальци- ем) и обжигают в окислительной атмосфере. Однако в отличие от окислительно-хлорирующего обжига, являющегося лишь подготови- тельной операцией к цианированию, хлоридовозгонка предусматри- вает полный перевод металлического золота в летучий хлорид AuCl и последующее улавливание его из газов в виде продукта, весьма концентрированного по металлу. Такой эффект достигается лишь при высокой температуре, примерно 900…1100 °С. Образующийся по приведенным выше реакциям хлор вступает во взаимодействие с золотом, давая летучий AuCl:

2Au + Cl2 = 2AuCl.

Как показали исследования М.Н. Зырянова, в присутствии поро- дообразующих минералов образование AuCl возможно и без участия сернистых соединений:

2Au + 2NaCl + 0,5O2 + SiO2 = 2AuCl + Na2SiO3.

Одновременно с золотом хлорируются и переходят в газовую фа- зу серебро и цветные металлы. Хлоридовозгонка может осуществ- ляться в трубчатых вращающихся печах, шахтных печах (после окомкования материала), печах кипящего слоя.

Во избежание спекания сульфидных концентратов при высоких температурах и для уменьшения расхода NaCl хлоридовозгонке следует подвергать предварительно обожженные материалы, со- держащие 2–5 % S. Меньшее содержание серы нежелательно вслед- ствие снижения извлечения золота. Оптимальный расход NaCl со- ставляет 10–15 % массы исходного материала. При недостатке NaCl золото и сопутствующие ему элементы хлорируются не полностью и частично теряются с огарком; избыток NaCl приводит к оплавле- нию и укрупнению частиц огарка, что также ухудшает извлечение металла. При соблюдении этих условий в возгоны переходит, %: 99 Au, 98 Ag, 96 Cu, 90 Zn. Содержание золота в огарках не превы- шает 2 г/т.

Переработка возгонов заключается в выщелачивании их водой с переводом в раствор хлористых солей мышьяка, железа, меди, свин-

193

## Страница 196

ца, цинка, а также сульфата и хлорида натрия. Золото при этом вос- станавливается до металла и вместе с хлоридом серебра остается в нерастворимом осадке. Суммарное содержание драгоценных метал- лов в остатке после водного выщелачивания составляет несколько процентов, что позволяет непосредственно плавить его на металл. Раствор хлоридов можно использовать для извлечения цветных ме- таллов.

Процесс хлоридовозгонки весьма универсален, его можно исполь- зовать для извлечения золота из концентратов практически любого состава. Важное достоинство этого процесса – возможность ком- плексной переработки концентратов с извлечением из них не только золота и серебра, но и сопутствующих цветных металлов. К недос- таткам хлоридовозгонки следует отнести сложность аппаратурного оформления высокотемпературного обжига и улавливания возгонов. Поэтому хлоридовозгонку в золотодобывающей промышленности пока еще не применяют.

10.1.5. Автоклавное выщелачивание сульфидных золотосодержащих концентратов

Автоклавное выщелачивание сульфидных золотосодержащих концентратов является гидрометаллургическим способом вскрытия тонкодисперсного золота. Как показали исследования И.Н. Масле- ницкого, И.Н. Плаксина, С.В. Хрящева и др., автоклавное окисление золотосодержащих сульфидов успешно протекает как в кислой, так и в щелочной среде. Приемлемая скорость окисления достигается при 120…180 °С и давлении кислорода 0,2…1 МПа. Продолжительность процесса при этих условиях не превышает 2–4 ч. Вскрытое золото полностью остается в нерастворимом остатке.

Конструкция автоклава, применяемого для окисления сульфидов металлов, приведена на рис. 10.6 и 10.7.

Основные характеристики автоклава: – объем – 125 м3; – температура – 140 °С; – давление – 1,6 МПа; – электроэнергия – 100 кВт; – вращение мешалки – 145 об/мин.

194

## Страница 197

Рис. 10.6. Горизонтальный автоклав: 1 – корпус; 2 – теплообменник; 3 – перемешивающее устройство; 4 – электродвигатель

Рис. 10.7. Схематическая диаграмма горизонтального автоклава: 1 – оболочка (корпус) из углеродистой стали со свинцово-кирпичной футеровкой; 2 – рабочий блок; 3 – форсунка; 4 – моторный узел;

5 – уплотнение вала мешалки; 6 – опора

При выщелачивании в кислой среде окисление пирита и арсено- пирита протекает по реакциям

2FeS2 + 7O2 + 2H2O = 2FeSO4 + 2H2SO4; 2FeAsS + 6,5O2 + 3H2O = 2FeSO4 + 2H3AsO4.

195

## Страница 198

Ионы Fe2+ окисляются кислородом до Fe3+:

2 FeSO4 + 0,5O2 + H2SO4 = Fe2(SO4)3 + H2O.

Последние, будучи сильным окислителем, также принимают уча- стие в окислении сульфидов:

FeS2 + 7Fe2(SO4)3 + 8H2O = 15FeSO4 + 8H2SO4; 2FeAsS + 13Fe2(SO4)3 + 16H2O = 28FeSO4 + 2H3AsO4 + 13H2SO4.

Перешедший в раствор мышьяк осаждается в виде малораствори- мого арсената железа:

2H3AsO4 + Fe2(SO4)3 = 2FeAsO4 + 3H2SO4. Полнота осаждения мышьяка тем выше, чем выше концентрация ионов Fe3+ и меньше кислотность раствора. Ионы Fe3+ частично под- вергаются гидролизу:

Fe2(SO4)3 + 3H2O = Fe2O3 + 3H2SO4.

Степень гидролиза возрастает с повышением температуры выще- лачивания и уменьшением кислотности раствора.

В результате протекания этих реакций большая часть железа и практически вся сера переходят в раствор, основная масса мышьяка остается в остатке. Последний состоит из компонентов пустой поро- ды, оксида и арсената железа. После отделения от жидкой фазы и промывки он представляет собой благоприятный продукт для извле- чения золота цианированием.

При выщелачивании в щелочной среде характер протекающих ре- акций иной. В этом случае все железо остается в нерастворимом ос- татке, а в раствор переходит не только вся сера, но и весь мышьяк:

2FeS2 + 8NaOH + 7,5O2 = Fe2O3 + 4Na2SO4 + 4H2O; 2FeAsS + 10NaOH + 7O2 = Fe2O3 + 2Na3AsO4 + 2Na2SO4 + 5H2O.

Последующее цианирование автоклавного остатка дает весьма высокое извлечение золота. Однако из-за большого расхода щелочи и сложности ее регенерации щелочной процесс по своим технико- экономическим показателям уступает кислому.

Как показывают исследования, по сравнению с окислительным обжигом автоклавное выщелачивание обеспечивает более глубокое вскрытие золота. Это объясняется тем, что при автоклавном выщела- чивании вскрываемое золото остается свободным, тогда как при окислительном обжиге оно частично покрывается пленками легко-

196

## Страница 199

плавких соединений. Поэтому извлечение золота при цианировании автоклавных остатков выше (до 96–98 %), чем при цианировании огарков. Помимо этого, применение автоклавного метода вскрытия исключает механические потери золота с триоксидом мышьяка, уст- раняет необходимость сооружения сложных пылеулавливающих сис- тем, значительно улучшает условия труда обслуживающего персона- ла. В настоящее время метод автоклавного выщелачиванпия еще не применяют в практике золотоизвлекательной промышленности, главным образом из-за относительно высокой стоимости автоклавов и значительных затрат на получение сжатого кислорода.

10.1.6. Бактериальное выщелачивание сульфидных золотосодержащих концентратов

Бактериальное выщелачивание сульфидных золотосодержащих концентратов также является гидрометаллургическим методом вскрытия тонкодисперсного золота. Подобно автоклавному выщела- чиванию, оно заключается в окислении золотосодержащих сульфи- дов с помощью кислорода. Однако приемлемая скорость окисления достигается в этом случае не за счет применения повышенных тем- ператур и давлений кислорода, а за счет введения в пульпу микроор- ганизмов (бактерий), содержащих ферменты, являющиеся биоката- лизаторами окислительных процессов. Выделяющуюся при окисле- нии энергию бактерии используют для своей жизнедеятельности.

Для окисления пирита и арсенопирита наиболее пригодны тионо- вые железобактерии (Thiobacillus ferroxidans), способные окислять сульфиды, сульфат закиси железа, элементарную серу, тиофосфат и другие ненасыщенные соединения серы. Механизм окисления суль- фидов при бактериальном выщелачивании сложен. Считают, что участие тионовых железобактерий в окислении сульфидов может быть прямым и косвенным.

В первом случае бактерии, закрепляясь на поверхности сульфида, принимают непосредственное участие в окислительном процессе, вы- полняя функцию переносчика электронов от сульфида к кислороду. Химизм протекающих при этом процессов окисления пирита и арсено- пирита описывается реакциями, аналогичными приведенным в 10.1.5:

2FeS2 + 7O2 + 2H2O = 2FeSO4 + 2H2SO4; 2FeAsS + 6,5O2 + 3H2O = 2FeSO4 + 2H3AsO4.

197

## Страница 200

В качестве промежуточного продукта окисления образуется эле- ментарная сера. В присутствии бактерий она затем окисляется ки- слородом до серной кислоты.

Во втором случае роль бактерий состоит в ускорении процесса окисления сульфата закиси железа до сульфата оксида по реакции, описанной в 10.1.5:

2 FeSO4 + 0,5O2 + H2SO4 = Fe2(SO4)3 + H2O.

При обычных температурах и давлениях кислорода этот процесс в отсутствие бактерий идет очень медленно. Образующийся сульфат оксида вступает в химическое (без участия бактерий) взаимодейст- вие с сульфидами, окисляя их до сульфатов по реакциям, подобным реакциям в 10.1.5:

FeS2 + 7Fe2(SO4)3 + 8H2O = 15FeSO4 + 8H2SO4; 2FeAsS + 13Fe2(SO4)3 + 16H2O = 28FeSO4 + 2H3AsO4 + 13H2SO4.

Скорость этих реакций достаточно высока. Таким образом, кос- венное участие бактерий в окислении сульфидов состоит в регенера- ции сульфата оксида железа. По данным С.И. Полькина с сотрудни- ками, основное значение имеет прямой механизм.

Бактериальное выщелачивание ведут в условиях, благоприятных для жизнедеятельности бактерий (аэрация пульпы воздухом, темпе- ратура 28…35 оС, рН 1,7…2,4). Продолжительность процесса состав- ляет 90–120 часов. Твердый остаток, содержащий вскрытое золото, отделяют от жидкой фазы, промывают и подвергают цианированию. Бактериальное выщелачивание идет при обычных температурах и давлениях, что выгодно отличает его от автоклавной технологии.

По результатам промышленных испытаний извлечение золота со- ставило 95–98 %, что на 10–15 % выше извлечения при прямом циа- нировании.

Способ используется в настоящее время в отечественной и зару- бежной практике.

10.2. Кучное выщелачивание

В связи с истощением запасов богатых месторождений и все увеличивающимся спросом на благородные и цветные металлы в переработку вовлекаются бедные, забалансовые руды и вскрышные породы. Наиболее экономичным методом извлечения металлов из вышеуказанного сырья является кучное выщелачивание. Применя-

198

## Страница 201

ется оно в основном для извлечения благородных металлов, меди и урана.

В последнее время этому простому по технологической сущно- сти выщелачиванию отдается предпочтение, поскольку при этом исключаются большие капитальные затраты, связанные с тонким измельчением и выщелачиванием в условиях перемешивания или флотации, исключается также транспортировка хвостовой пульпы и создание хвостохранилищ.

Однако, несмотря на свои преимущества, кучное выщелачивание имеет и недостатки: относительно низкое извлечение металлов и отсутствие надежного технологического управления процессом. В отношении экологии этот процесс надежный.

10.2.1. Кучное выщелачивание золотосодержащих руд

Кучное (штабельное) выщелачивание – это процесс извлечения золота растворяющим компонентом из складируемой на водоне- проницаемой площадке руды в виде кучи (штабеля). Для извлече- ния золота куча орошается щелочным раствором цианистого на- трия. Путем перколяции раствор переходит через кучный материал и собирается под ним. Затем по системе желобов (каналов) собира- ется в пруд (бассейн), из которого обогащенный раствор направля- ется на извлечение золота и попутно серебра. При кучном выщела- чивании растворение золота происходит не только с поверхности, но и из более глубоких слоев благодаря капиллярным порам в руде. Кучное выщелачивание отличается простотой технологии, весьма низкими капитальными и эксплуатационными затратами и возмож- ностью быстрого получения товарной продукций (обогащенных продуктов – катодное золото и др.). Вместе с тем, извлечение золо- та невысокое (50–75 %). С учетом этих факторов кучное выщелачи- вание применяется не только для переработки руд с низким содер- жанием золота (1…2 г/т) и с большими запасами, но и для отработ- ки относительно богатых руд, но с небольшими запасами, для кото- рых экономически невыгодно строительство золотоизвлекательной фабрики. Наиболее подходящими для кучного выщелачивания яв- ляются месторождения, расположенные в местности с ограничен- ными осадками и продолжительным периодом положительных тем- ператур (более 200 дней).

199

## Страница 202

10.2.2. Минеральное сырье для кучного выщелачивания золота

Главными факторами, определяющими пригодность руд к куч- ному выщелачиванию, являются вещественный состав руды и по- ристость кусков руды.

Для кучного выщелачивания пригодны руды месторождений зо- лотокварцевой и золотосульфидно-кварцевой формаций, представ- ленные жилами, жильными зонами и сформированными в условиях средних глубин в осадочных и вулканических породах, а также ме- сторождения золотокварцевой формации, сформированные в близ- поверхностных условиях в связи с наземным вулканизмом. Породы, которые подвержены минерализации, должны быть пористыми, что обуславливает их хорошую проницаемость для растворов при куч- ном выщелачивании. Окисленные пористые руды, в которых обес- печивается хороший доступ растворителя к частицам ценного ком- понента, могут направляться на выщелачивание забойной крупно- сти без предварительного дробления. Руды с основными породооб- разующими компонентами (силикатные, карбонатные) обычно тре- бует для раскрытия золота дробления. Это оправданно в том случае, когда золото расположено в трещинах минералов. Кучное выщела- чивание золота возможно проводить из следующих видов пород:

1) известняковые наносные породы с тонковкрапленным золо- том и незначительной примесью пирита, галенита, стибнита и ки- новари;

2) окремненные наносные породы с тонкими вкраплениями золота в оксидах железа;

3) песчанистые доломиты с вкраплениями золота на междузерно- вой поверхности;

4) жильные кварцевые породы с золотом в лимонитовых полостях и трещинах;

5) вулканические породы, прорезанные небольшими кварцевыми жилами, содержащими свободное золото и небольшое количество пирита;

6) сланцы со свободным золотом на поверхности слоев; 7) натечные отложения гейзеров, состоящие преимущественно из гидрата кремнезема.

При кучном выщелачивании необходимо, чтобы: – частицы золота были очень мелкими;

200

## Страница 203

– в руде отсутствовали углеродсодержащие материалы, адсорби- рующие золото и вызывающие преждевременное его осаждение;

– руда содержала незначительное количество окисленных суль- фидов сурьмы, свинца, меди, цинка, мышьяка и других соединений, повышающих расход цианидов;

– в руде не было большого количества кислотообразующих со- единений, вызывающих повышенный расход извести;

– содержалось небольшое количество очень мелких и глинистых фракций, затрудняющих просачивание раствора через кучу;

– была большая глубина залегания уровня грунтовых вод (не ме- нее 20…30 м).

Положительными факторами при кучном выщелачивании могут быть отрицательный водный баланс в весенне-осенний период и ма- лонаселенность района.

При кучном выщелачивании большое значение имеет система ру- доподготовки, исключающая попадание в процесс кусков руды, из которых благородные металлы в условиях существующей техноло- гии не могут быть извлечены (кварцевые, окварцованные породы, сульфиды и др.)

10.2.3. Технология кучного выщелачивания

Технология кучного выщелачивания включает: 1) подготовку площадки; 2) подготовку руды и формирование кучи; 3) выщелачивание золота; 4) выделение золота из раствора; 5) плавку обогащенного золотосодержащего продукта (цементный осадок, гидратное золото, катодное золото) на золотосеребряный сплав (доре-металл).

Иногда последняя операция на рудниках не осуществляется, а реализуется только обогащенный продукт.

Принципиальная технологическая схема одного из типичных про- цессов кучного выщелачивания золота с последующей сорбцией зо- лота на активированном угле и выделением его из элюата электроли- зом приведена на рис. 10.8, установка кучного выщелачивания золо- тосодержащих руд – на рис. 10.9.

201

## Страница 204

Золотосодержащая руда

Рудоподготовка

Формирование кучи

Известь Натрий цианистый

Кучное выщелачивание iTu

Отходы < -

Золотосодержащий раствор

гУ Сорбция на угле

Обеззолоченный

Насыщенный уголь

Натрий цианистый

раствор

Каустическая сода

Обогащенный по золоту

Обеззолоченный

раствор

уголь

Сернистый натрий

\

Очистка от серебра

Регенерация

Сульфид серебра

Раствор

; В оборот на сорбцию

Электролиз

Отработанный

электролит

Катодное золото

Рис. 10.8. Технологическая схема кучного выщелачивания

золотосодержащей руды

202

## Страница 205

Рис. 10.9. Установка кучного выщелачивания золотосодержащих руд:

1 - штабель руды; 2 - траншея для сбора дренажных растворов; 3 - пруд-ороситель; 4 - шламоотстойник; 5 - вентили на линии сорбции; 6 - сорбционные колонны; 7 - сборники обеззолоченных

растворов; 8 - емкость для цианистого натрия; 9 - насос на оросительной линии; 10 - емкость с известковым молоком; 11 - емкость высококонцентрированного цианистого натрия; 12 - циркуляционный насос; 13 - магистраль исходного растворителя

10.2.3.1. Подготовка площадки

Площадки для кучного выщелачивания должны быть раствороне- проницаемыми и иметь уклон (1…5°) для сбора продукционного рас- твора.

Обычно используют три основных типа площадок. Тип 1 – с асфальтовым покрытием толщиной от 100 до 300 мм. Иногда в середину асфальта укладывают резиновую или пластико- вую прокладку.

Тип 2 – с покрытием из уплотненной глины толщиной 130…460 мм (сверху насыпают слой песка, а на него слой гравия или дробленого щебня).

Тип 3 – с тонким пластиковым покрытием (полиэтиленовым, по- лихлорвиниловым толщиной 1,5…2 мм) на слой уплотненной глины, в свою очередь покрытый слоем (0,6…0,9 м) из промытого песка или гравия.

Применяют также смесь старых хвостов золотоизвлекательных фабрик с бентонитом и армированный или водонепроницаемый бе- тон (толщиной 100 мм).

На подготовленную водонепроницаемую площадку укладывают пластиковые перфорированные трубы и засыпают слоем гравия и щебня. В качестве основания иногда используют высокоплотный по- лиэтилен толщиной 6 мм или бетонные плиты толщиной 0,2 м, кото-

203

## Страница 206

рые покрывают битумом. Сверху насыпают слой песка, в который иногда укладывают дренажные трубы. Основанием площадок всех видов обычно служит слой гравия или щебня толщиной 100…450 мм, защищающий растворонепроницаемое основание от разрушения кусками разгружаемой автосамосвалами или порталь- ными кранами руды или в результате работы механизмов.

По одной или двум сторонам площадки прокладывают желоба с пластиковой футеровкой для слива раствора от выщелачивания.

Боковые стороны иногда уплотняют, опрыскивая пеной моющего порошка.

Для кварцевых руд могут быть многократно использованы бетон- ные площадки, так как в данном случае приемлемы кратковременные циклы выщелачивания.

Установки кучного выщелачивания руд необходимо располагать в непосредственной близости от сырьевой базы.

При разгрузке отработанной руды на площадке оставляют слой 200…150 мм для сохранения бетона (асфальта). Для контроля на- дежности площадок используют различные красители.

10.2.3.2. Виды кучного выщелачивания

Используют два вида кучного выщелачивания: – ускоренное; в этом случае руду дробят до крупности –20 мм (в основном –18 или –12 мм) и даже до 6 мм;

– длительное; в этом случае для кучного выщелачивания исполь- зуют руду забойной крупности (–150 мм), получаемую в результате взрыва.

Подготовленную к кучному выщелачиванию руду укладывают в кучу. Высота куч для ускоренного выщелачивания 0,9…2,5 м; объем от 1 000 до 10 000 т руды. Высота куч длительного выщелачивания 6…9 м, объем от 10 тыс. т до 2 млн т руды. Продолжительность ускоренного выщелачивания от 7 до 70 су- ток, а длительного – несколько месяцев.

На выбор способа кучного выщелачивания влияет географическое местоположение рудника, вещественный состав и физические свой- ства руды. На кучное выщелачивание обычно направляется руда с открытых рудников.

204

## Страница 207

10.2.3.3. Подготовка руды для формирования кучи

Практика показала, что причиной низкого извлечения при выще- лачивании является неправильная укладка кучи. На отсыпке руды в кучу для ее последующего выщелачивания применяют карьерные автосамосвалы, бульдозеры, экскаваторы, портальные и мостовые краны. Последние могут формировать неуплотненный штабель руды с плоской поверхностью быстрее, чем скреперы и бульдозеры. Луч- ше всего формировать кучу без заезда самосвала на ее поверхность, используя портальные, мостовые краны и ковшовые погрузчики. Це- лесообразно формировать кучи бульдозерами, так как они меньше их уплотняют, чем самосвалы.

Обычно дробленая руда по пути транспортировки посыпается из- вестью (2…3 кг/т), а также смачивается раствором цианистого на- трия.

Дробление руды проводится в две или три стадии. Дробильные установки применяются стационарные или передвижные. Широко используют дробильные установки, выпускаемые промышленностью для дробления щебня и гравия. При формировании кучи крупные куски руды целесообразно размещать ниже, а мелкие выше, чтобы ускорить циркуляцию воздуха и обеспечить равномерное распреде- ление раствора в куче.
