Repository: root-0-0-0-0-chmod-x-dreams/nornikel-hypothesis-fabric

# Bundled case data for GraphRAG bootstrap

| Path | Contents |
|------|----------|
| `case/Пример 1–4/` | Excel LossForm |
| `case/Дополнительные материалы/md/<book>/` | Paragraph-chunked literature (5 books, ~5775 chunks) |
| `case/Дополнительные материалы/images/` | PNG/JPG для ссылок из MD (опционально, `make sync-data`) |
| `case/Схемы флотации/`, `case/Регламенты/` | PNG + VLM-транскрипты в `.md` (`scheme_caption` / `constraint_regulation`) |
| `literature/` | Monolithic book MD source (`## Страница N` format) |

Refresh from local hackathon case (optional):

```bash
make sync-data          # Excel + chunked dirs + literature + PNG + pics-to-md → MD

File: graphrag-service/data/literature/geokniga_metallurgiya_blagorodnyh_metallov_0.md (part 10 of 12)
# geokniga-metallurgiya-blagorodnyh-metallov_0
Важным моментом, определяющим эффективность кучного выщелачивания, является определенное содержание в куче глины и мелких классов руды. При наличии в рудах тонких классов резко замедляется скорость просачивания растворов в куче. В связи с этим мелкую фракцию на ряде предприятий подвергают окомкованию, которое проводят в тарельчатых (рис. 10.10) или барабанных (рис. 10.11) грануляторах. Иногда перед окомкова- нием выделяется шламистая фракция и направляется на чановое цианирование.

Наилучшие результаты получают, когда глинистая фракция тон- коизмельченной руды окомковывается цементом (известью) и циа- нидом натрия в условиях контролируемой влажности и последующе- го выдерживания в течение 48–72 часов перед складированием в ку- чу. Основные факторы, влияющие на качество окомкованного мате- риала:

– степень неоднородности состава руды; – содержание фракций –0,074 мм; – влажность;

205

## Страница 208

- крупность дробленого продукта; - время выдерживания при окомковании; - контроль за процессом подготовки и проведения окомкования.

Рис. 10.10. Тарельчатый гранулятор: а – вид сбоку на комплект оборудования; б – вид сверху на вращающуюся чашу; 1 – бункер-приемник; 2 – питатель; 3 – бункер;

4 – уравнительный бачок для воды (раствора); 5 – чаша; 6 – нож очистки днища; 7 – место загрузки; 8 – форсунки для подачи воды

(раствора); 9 – место выгрузки готовых гранул

Известно, что увеличение в материале фракции 1,5 мм от 15 до 60 % снижает проницаемость кучи в 60 раз, а цикл удлиняется от 15 до 120 дней. Для оценки качества окомкованного продукта высу- шенный продукт, полученный за короткий промежуток времени в небольшом вращающемся барабане, подвергается последовательно- му грохочению для отделения образовавшейся мелочи и последую- щего ее взвешивания. В процессе подготовки руды к окомкованию, чтобы исключить широкий интервал крупности дробленой руды, ее подвергают сухому грохочению на крупную и мелкую фракции.

206

## Страница 209

Рис. 10.11. Барабанный гранулятор: 1 – загрузочный конвейер; 2 – гранулятор; 3 – грохот для отделения мелочи; 4 – система конвейеров для возврата мелочи в гранулятор;

5 – конвейер для транспортировки окатышей на кучное выщелачивание; 6 – скребковое устройство

Удельная скорость просачивания после окомкования руды увели- чивается в 5 000 раз – от 0,005 до 25 м3/(м2 ч).

Иногда окомкованию перед кучным выщелачиванием подвергают старые хвосты отдельно или совместно с рудой (–19 мм). Расход це- мента на окомкование составляет 2…3 кг на 1 т руды. Цианид натрия и гидроксид натрия подают на окомкование в соотношении 1 вес. про- цент раствора на 1 т руды. Наличие цианида в окомкованном материа- ле позволяет сократить длительность кучного выщелачивания. Оком- кованный материал перед укладкой кучи обычно выдерживают в те- чение определенного времени для упрочнения материала. Как показа- ла практика, кроме качества окомкованного материала на проницае- мость раствора оказывает влияние и метод укладки этого материала.

При формировании кучи вначале отсыпают и разравнивают буль- дозером первый слой высотой 2…3 м, затем по наклонному сходу автосамосвалами – второй и последующие слои высотой до 8…10 м. Площадь основания кучи обычно составляет сотни квадратных мет- ров, объем руды 100 тыс. м3 и более. Последний зависит от размеров площадок и продолжительности выщелачивания.

207

## Страница 210

По обычно применяемой схеме к окончанию выщелачивания из одной кучи вторая должна быть уже подготовлена к работе, чтобы обеспечить непрерывность процесса.

При выщелачивании глинистых и высококарбонатных руд рас- смотренная выше технология отсыпки неприемлема из-за сильного уплотнения руды при передвижении по ней механизмов (проницае- мость кучи снижается и резко падает извлечение золота).

В этом случае высоту кучи уменьшают в 2–3 раза. При достаточно больших размерах площади руду после оконча- ния выщелачивания не вывозят в отвал, а оставляют на месте. По- следующее выщелачивание производится из второго уступа, насы- паемого уже на выщелоченную руду. Такая схема позволяет снизить расходы на вывоз в отвал выщелоченной руды, провести довыщела- чивание первого уступа и обеспечить более полное извлечение ме- талла.

На ряде предприятий после окончания цикла обработки руду из кучи не вывозят в отвал, а оставляют, чтобы по мере естественного старения ее выщелачиваемость повысилась до уровня, когда можно будет вновь начать выщелачивание. Выщелачивание золота из ста- рых куч проводят более крепким цианистым раствором. Такая сис- тема повышает эффективность и гибкость всего производственного процесса. Иногда отдельные площадки разделяют дорогой, располо- женной на 0,6 м выше их уровня.

Обычно после окончания выщелачивания руду с площадки уда- ляют, а на ее место насыпают новую, либо новую насыпают рядом со старой. Иногда новую кучу укладывают на старую. В одних случаях на старую кучу укладывают водонепроницаемую площадку, а в дру- гих раствор для выщелачивания проходит через новую и старую для повышения извлечения.

При кучном выщелачивании раствор стекает с кучи по пути наи- меньшего сопротивления, что приводит к неравномерному ее выще- лачиванию. Извлечение золота в этом случае можно повысить путем легкого сдвига массы кучи микровзрывами или за счет использова- ния укладки труб внутри кучи и последующей их выемки.

На практике при отсыпке кучи образуются отдельные участки, резко отличающиеся от основной массы руды по своим фильтраци- онным свойствам (глинистые, уплотненные или рыхлые породы). Это приводит к нарушению нормального процесса фильтрации и об- разованию зон повышенной и пониженной влажности, что вызывает неравномерное выщелачивание материала различных частей кучи.

208

## Страница 211

При выборе метода подготовки руды к кучному выщелачиванию особое внимание следует обратить на структурные особенности руды с точки зрения проницаемости цианистых растворов. Нельзя направ- лять на кучное выщелачивание руду с низкой удельной скоростью просачивания (глинистые породы и др.), а также руды, затрудняю- щие процесс цианирования (углистые сланцы и др.)

10.2.3.4. Выщелачивание золота из кучи

Технология выщелачивания золота из куч включает: – орошение руды щелочным цианистым раствором; – влагонасыщение рудной массы; – выщелачивание в режиме замкнутого водооборота; – промывку; – осушку и детоксикацию кучи; – осветление раствора. При кучном выщелачивании золото взаимодействует с цианистым раствором. Это описывается следующей реакцией:

4Au + 8NaCN + O2 + H2O = 4NaAu(CN)2 + 4NaOH.

Попутно с золотом в раствор переходит серебро:

4Ag + 8NaCN + O2 + H2O = 4NaAg(CN)2 + 4NaOH.

При кучном выщелачивании монтируется специальная ороси- тельная система для равномерного распределения по всему объему кучи цианистого раствора. Раствор подают на поверхность кучи с помощью центробежных насосов в количестве от 380 до 6 000 дм3/мин (в зависимости от размера кучи) по системе пластико- вых труб.

На большинстве рудников используют распрыскиватели различ- ной конструкции (метод распыления и инжекции). На некоторых рудниках раствор для уменьшения испарения не разбрызгивают, а заливают в специально устроенные углубления на поверхности кучи (метод налива). Это более надежно и в условиях холодной зимы. Рас- твор в этом случае подогревается до температуры +17 °С.

Бассейн для сбора выщелоченного и оборотного растворов рас- положен вблизи кучи и вмещает от 4 до 7,5 млн дм3. Распыление часто осуществляется с помощью перфорированных пластмассо- вых труб. Это уменьшает испарение раствора. Перфорированные трубки располагают горизонтально на поверхности либо верти- кально внутри верхней части кучи. Введенные в слой руды верти-

209

## Страница 212

кальные перфорированные трубы облегчают поступление раство- ра и воздуха в глубину слоя, что интенсифицирует процесс выще- лачивания.

Для разбрызгивания раствора на ряде предприятий используют качающиеся дождевальные установки.

На большинстве установок кучного выщелачивания потеря выще- лачивающих растворов за счет испарения достигает 10–25 %.

При расположении рудников в районах с холодным климатом раствор заливают в специальные углубления – бассейны на поверх- ности кучи, поддерживая в них гидравлический напор на уровне 0,9…1,1 м. При таком методе кучи можно выщелачивать вплоть до полного застывания раствора в бассейнах.

Разбрызгивание цианистого раствора над кучами производится непрерывно или периодически. В выщелачивающий раствор иногда подают специальные реагенты (гексаметафосфат, трилон Б и др.), предотвращающие осаждение карбоната кальция в процессе выще- лачивания и сорбции.

Расход воды при кучном выщелачивания выше, чем при традици- онных методах цианирования. Куча орошается сравнительно дли- тельное время. В связи с этим важен вопрос качества воды, так как возможно образование карбонатов кальция, ярозитов и других мине- ралов, которые могут ухудшить проницаемость кучи.

Кучное выщелачивание золотосодержащих руд в отличие от обычной переработки характеризуется большой производительно- стью и малым отношением жидкого к твердому. В связи с этим предпочтительно использовать более крепкие растворы реагентов, что интенсифицирует процесс.

В системе кучного выщелачивания особое место занимает систе- ма прудового хозяйства для сбора и хранения обогащенных по золо- ту растворов и обедненных оборотных растворов.

На случай значительного выпадения осадков всегда должны быть резервные емкости. Стенки бассейна обычно выполняют из водоне- проницаемого материала (специальный водонепроницаемый бетон, битум, керамическая и пластиковая плитка).

Концентрация цианида в выщелачивающем растворе в зависимо- сти от вещественного состава руды составляет 0,2…18 кг на 1 м3 рас- твора. Расход цианида натрия при кучном выщелачивании 0,2…0,5 кг/т руды. Цианистый раствор подается на кучу из расчета 0,2 дм3 на 1 м2

поверхности или 380…6 000 дм3 (в зависимости от размера кучи) или

210

## Страница 213

0,0027 л/с на 1 м2 поверхности кучи. Щелочность раствора 10–11. Разбрызгивается раствор с расходом 1,14 м3/(м2·сут).

Удельная скорость просачивания цианистых растворов через кучу зависит от вещественного состава руды и составляет: для кварцевых руд 0,2 дм3/мин на 1 м2, для глинистых руд 0,12 дм3/мин на 1 м2. Скорость просачивания раствора обычно 10…20 дм3/м2 в час. Для повышения эффективности кучного выщелачивания на ряде рудни- ков проводится предварительная обработка кучи гипохлоритом кальция.

Полный цикл выщелачивания кучи включает: – влагонасыщение; – выщелачивание; – промывку и слив раствора; – детоксикацию и осушку. Продолжительность выщелачивания зависит от того, какое это выщелачивание (ускоренное или длительное).

Промывка и слив раствора обычно проводятся в течение 1–3 суток. Осушка кучи проводится, когда руда после выщелачивания выво- зится с площадки. Время осушки зависит от климатических условий (обычно 1–4 суток).

На некоторых рудниках выщелачивание осуществляется до тех пор, пока извлечение золота является экономичным. Наиболее ин- тенсивный переход золота в раствор наблюдается на первой неделе. В последующем он постепенно снижается. Раствор после выщелачи- вания обычно пропускают через систему отстойников для осветления и сливают в специальные бассейны. При подготовке раствора к куч- ному выщелачиванию используют оборотный раствор после извле- чения золота.

Параметры кучного выщелачивания одного из рудников: – расход цианистого натрия – 215 г/т руды при содержании в ис- ходном растворе 500 г/м3;

– расход извести – 270 г/т руды; – скорость подачи раствора – 0,0027 дм3/с на 1 м2 поверхности кучи; – продолжительность – 40 суток; – извлечение золота – 60 %; – содержание золота в руде 2 г/т; – крупность дробленой руды – 10 мм (три стадии дробления). При кучном выщелачивании извлечение золота цианистым рас- твором обычно составляет 50–70 % против 90 % при переработке той же руды обычным заводским способом.

211

## Страница 214

При наличии в рудах, направляемых на кучное выщелачивание золота, некоторого количества углеродсодержащих компонентов предложено перед цианистым выщелачиванием проводить обработку кучи хлором, гипохлоритом кальция и натрия. В результате такой обработки углеродсодержащий материал окисляется до диоксида уг- лерода и других безвредных веществ.

При кучном выщелачивании золота большое значение имеет про- цесс детоксикации кучи. Период детоксикации зависит от исходного содержания цианида в куче и от скорости промывки. Детоксикация проводится с применением различных окислителей (хлора, перекиси водорода, перманганата калия и др.).

В ограниченном объеме вместо цианида при кучном выщела- чивании используют тиомочевину (CS(NH2)2). Для выщелачива- ния приготавливают раствор, содержащий 0,5–2 % тиомочевины, 0,5–3 % серной кислоты и 0,1–0,4 % сульфата трехвалентного железа. Сульфат железа является окислителем. Если в руде име- ются кислоторастворимые компоненты, то перед выщелачивани- ем тиомочевиной проводится кислотная обработка. Обработка руд тиомочевиной имеет ряд преимуществ, обусловленных быст- рым растворением золота, меньшей токсичностью и более пол- ным извлечением золота из медно-золотистых и сурьмяно- золотистых руд. Недостаток процесса – дороговизна тиомочеви- ны и большой ее расход.

При кучном выщелачивании золота возможна высокая степень ав- томатизации с использованием компьютерной системы контроля за технологическим процессом.

10.2.3.5. Выделение золота из растворов и получение обогащенных продуктов

Прежде чем направлять золотосодержащие цианистые раство- ры с кучного выщелачивания на извлечение благородных метал- лов их осветляют от мельчайших частиц, используя общеизвест- ное оборудование (вакуум-фильтры, сгустители с песчанистым фильтрующим дном, рамные осветлители и др.). В осветленных растворах содержание твердых частиц не должно превышать 0,6…0,8 г/дм3. В результате кучного выщелачивания получают товарные раство- ры, содержащие 0,5…3 мг/дм3 золота и 10…20 мг/дм3 серебра (в за- висимости от состава руды).

212

## Страница 215

Для извлечения золота и попутно серебра из растворов использу- ют два метода:

– цементацию на цинковой пыли при низком содержании мышьяка; – сорбцию на активированном угле или смоле. Выбор метода выделения благородных металлов определяется прежде всего характером исходной руды. При высоком содержании благородных металлов в растворе применяют цементацию на цинко- вой пыли. В случае низкого их содержания применяют сорбцию на угле или смоле.

Продукты, полученные в процессе цементации, направляют на аффинаж.

Сорбция на угле или смоле является операцией предварительного концентрирования: из растворов, обогащенных благородными метал- лами (элюата), выделяют последние методом цементации, осаждения или электролиза. Полученные продукты направляют на аффинаж.

Выделение золота из растворов методом цементации Выделение золота цементацией осуществляется согласно реакции

2NaAu(CN)2 + Zn = 2Au + Na2Zn(CN)4. Аналогично извлекается серебро. Растворы, поступающие на осаждение цинковой пылью, должны содержать золота не ниже 0,4…0,5 мг/дм3, цианида (по NaCN) не ниже 0,03–0,05 %, щелочи (по СаО ) в пределах 0,0012–0,02 % и рас- творимого кислорода не более 0,5…2 мг/дм3 .

Перед осаждением цинковой пылью золота иногда предварительно выделяют серебро сернистым натрием или сероводородом. Для обескис- лороживания используют деаэрационные камеры с уровнем разрежения свыше 24,7 кПа. При небольшом содержании благородных металлов в растворе расход цинковой пыли составляет 15…25 г на 1 т раствора. В богатых растворах он повышается до 40…50 г на 1 т раствора. Теорети- чески расход цинка на осаждение золота составляет 0,192 г на 1 г золота. При осаждении цинковой пылью достигается высокое извлечение золота. Содержание золота в отработанном растворе не превышает 0,015 г на 1 т, независимо от содержания металла в исходном растворе.

Иногда на осаждение золота совместно с цинком подают нитрат свинца. Цементное золото, выделяемое в виде осадков (шламов) в результате осаждения его из цианистых растворов цинковой пылью, содержит наряду с медью, цинком, свинцом, селеном, серебром и другими элементами 5–20 % золота. Эти шламы реализуют или пе- рерабатывают на золотосеребряный сплав (доре-металл).

213

## Страница 216

Золотосодержащий шлам обычно подвергают выщелачиванию сла- бым горячим раствором серной кислоты. Длительность выщелачива- ния зависит от количества и состава примесей в осадке, в среднем она составляет 6 часов. Расход серной кислоты 1…2 кг на 1 кг осадка.

После выщелачивания кек сушат, смешивают с флюсами (бура, сода, кварцевый песок, чаще в соотношении весовых частей 15 : 8 : 4 соответственно) и подвергают плавке в графитовых тиглях с получе- нием сплава доре-металла.

Помимо использования цинковой пыли, из цианистых растворов золото можно осаждать алюминиевой пылью или углеродистым фер- ромарганцем.

Цементацию благородных металлов проводят в осадительных ча- нах с вакуум-рамами цинковой пылью (см. 8.6.1.1) или в виброце- ментаторах цинковыми гранулами (рис. 10.12).

Рис. 10.12. Принципиальная схема виброцементатора РЦИ-1: 1 – полусферическая ванна; 2 – полусферический перфорированный короб; 3 – патрубок для подачи раствора; 4 – патрубок для отвода

отработанного раствора; 5 – приспособление для выгрузки цементного металла; 6 – приспособление для загрузки скрапа, гранул

и т. д.; 7 – дебалансовый вибратор; 8 – электропривод;

9 – амортизатор

Преимущество метода цементации: – низкие капитальные затраты; – небольшие эксплуатационные расходы; – высокое извлечение металлов. К недостаткам процесса цементации можно отнести: – необходимость подготовки растворов перед осаждением;

214

## Страница 217

– чувствительность к содержанию в растворе мышьяка, сурьмы, меди; – большой расход цинка, что обуславливает низкое содержание благородных металлов в осадке.

Выделение золота из растворов активированными углями

На активированном угле золото может сорбироваться в молеку- лярной и ионной формах. При контакте с водой на поверхности угля происходит его окисление с образованием гидрооксида, после чего осуществляется обменная реакция:

–

ОН– Au(CN)2

::С + 2 NaAu(CN)2 = ::C + 2NaOH. ОН–

Аu(CN) 2

Тогда золото сорбируется по реакции

2NaAu(CN)2 + 2CO + 2NaCN +2H2O + O2 = 2 Au(CN)CO(CN)2 + 4NaOH.

Извлечение золота сорбцией на активированном угле проводят в серии последовательно каскадно-расположенных 3–5 колонн в системе противо- тока. Из первой колонны уголь направляют на десорбцию золота, в нее перегружают уголь из второй колонны, во вторую из третьей, из четвертой в третью и т. д. В последнюю колонну грузят свежий уголь. Схема работы сорбционно-десорбционного цикла приведена на рис. 10.13.

Рис. 10.13.Схема работы сорбционно-десорбционных циклов (I – IV):

I – цикл сорбция 1–2–3, десорбция 6–5–4; II – цикл сорбция 2–3–6, десорбция 5–4–1; III – цикл сорбция 3–6–5, десорбция 4–1–2;

IV – цикл сорбция 6–5–4, десорбция 1–2–3

215

## Страница 218

Распределение золота в сорбционных колоннах приведено на рис. 10.14. Обычно используют колонны диаметром 0,6 м и высотой 3,6 м или диаметром 2,44 м и высотой 1,8 м. Применяют и другие типы колонн. Уголь в колонны загружают от 60 до 1 300 кг в зависи- мости от размера колонны.

Чаще всего используют восходящий поток золотосодержащих растворов через слой угля при скорости их подачи, обеспечивающей «кипящий» слой (0,5 м/мин).

Обеззолоченный раствор из последней колонны направляют в чан, где его подкрепляют цианидом и едким натром и возвращают на орошение кучи.

Емкость по насыщению угля золотом зависит от сырья и техноло- гии его получения и составляет 3…7 кг/т. Характеристики некоторых марок активированных углей представлены в табл. 10.1.

Золотосодержащий

раствор (0,1 г/м3)

На десорбцию 4—

1Г Первая сорбционная колонна (содержание золота в угле 3,9 кг/т)

Е Вторая сорбционная колонна (содержание золота в угле 1,0 кг/т)

Третья сорбционная колонна (содержание золота в угле 0,2 кг/т)

Четвертая сорбционная колонна (содержание золота в угле 0,02 кг/т)

Обеззолоченный раствор

(0,0002 г/м3)

Рис. 10.14. Распределение золота в сорбционных колоннах

216

## Страница 219

Таблица 10.1

Общий объем пор,

Марка угля

Емкость по золоту,

см2/г

Удельная по- верхность, м2

мг/т

БАУ АГ-3

СКТ

413 670 900

3 5,7 6

1,2 0,287 –

Активированные угли мало чувствительны к примесям, однако их емкость по золоту снижается в среде, содержащей много извести, ксантогената и сернистого натрия. В связи с этим сорбцию лучше проводить в содовой среде, но при рН не выше 7,6…8, иначе может начаться обратный процесс – десорбция золота с угля.

Для сорбции используют уголь размером 1…3 мм, а иногда и 0,15…1,4 мм. Высококачественные угли, используемые для сорбции золота, имеют активную поверхность до 1 000 м2/г. С их помощью можно проводить сорбцию из растворов, содержащих до 30 г/дм3 зо- лота. При этом сбросовые растворы содержат всего 6 10–6 г/дм3 золо- та. Наиболее качественными являются угли, полученные из скорлу- пы кокосовых орехов.

Важнейшими факторами, влияющими на процесс сорбции, явля- ются ионная сила, величина рН, температура, присутствие конкури- рующих ионов металлов и примесей, а также природа угля.

Угольные гранулы с сорбированным золотом при содержании его 4…10 кг на тонну угля выгружают из колонны на десорбцию, кото- рая проводится в основном цианисто-щелочным раствором (0,1–1 % раствор цианистого натрия и 1–2 % раствор едкого натра) при темпе- ратуре 90…95 °С в течение 2–3 суток при соотношении раствора и угля 200:1 (по массе) или в автоклаве под давлением 350 кПа и тем- пературе 160 °С в течение 2–6 часов (рис. 10.15).

За счет использования автоклавов время десорбции золота и се- ребра сокращается в 4–10 раз, а расход реагентов уменьшается в 5– 7 раз. Степень десорбции золота составляет 96–99 %. Поскольку со временем активность угля падает, он подвергается регенерации. Уголь после трех-, четырехкратного использования в цикле сорбция – десорбция промывают раствором азотной или соля- ной кислоты для удаления карбонатов кальция и тонких взвесей из пористой структуры угля и затем прокаливают при температуре

217

## Страница 220

600…700 °С в течение 15–30 минут в отсутствии воздуха и после- дующего охлаждения на воздухе. Перед подачей в печь уголь обез- воживают до содержания в нем влаги 30–40 %. Иногда после термо- обработки уголь классифицируют, удаляя мелочь.

Рис. 10.15. Схема горизонтального автоклава для десорбции

благородных металлов из активированного угля: 1 – исходная пульпа; 2 – штуцера для управления заслонками; 3 – выход отработанного газа; 4 – отверстие для разгрузки пульпы; 5 – штуцер для подачи воздуха; 6 – штуцера змеевикового холодильника

При проведении регенерации активированного угля увеличивает- ся объем микро- и макропор (с 0,387 до 0,398 и с 0,264 до 0,360 см3/г), а также удельная поверхность (с 1 060 до 1 300 м2/г) по сравнению со свежим активированным углем.

Обработкой активированного угля раствором соляной кислоты (концентрация 14,4 г/л) удаляют примеси, которые недостаточно эф- фективно снимаются при элюировании (СаСО3, Zn, S, SO4

–2, Ni, Fe). Следует учитывать, что помимо золота углем сорбируются и дру- гие металлы. Например, при насыщении угля золотом до 8 570 г/т происходит насыщение серебром (1 070 г/т), медью (1 250 г/т), цин- ком (3 120 г/т), никелем (4 190 г/т) и железом (873 г/т).

Ниже приводится один из режимов десорбции благородных ме- таллов из насыщенного угля. При десорбции предусматривается:

1) промывка угля 3 %-ным раствором соляной кислоты в течение 20–30 минут; 2) промывка угля водой при температуре 95 °С в течение 120 минут;

218

## Страница 221

3) десорбция благородных металлов из угля раствором, содержа- щим 3 % гидрооксида натрия и 30 % цианистого натрия при 100 °С в течение 20–30 минут с направлением элюата на электролиз;

4) повторная десорбция обедненным отработанным (оборотным) электролитом при 110 °С в течение 90 минут с направлением раство- ра на электролиз;

5) водная десорбция для снятия остаточного золота при 110 °С в течение 60–70 минут с направлением промраствора в емкость обо- ротного электролита;

6) водное охлаждение в течение 15–30 минут. Для десорбции золота и серебра из активных углей используют аппараты колонного типа, имеющие отношение высоты к диаметру (6–10) : 1. В качестве конструкционного материала колонны исполь- зуют нержавеющую сталь, малоуглеродистую сталь без дополни- тельной защиты или гуммированную пластиком.

После десорбции раствор обогащается благородными металлами в 80–100 раз. Такой элюат обычно направляют на электролиз или на цементацию. Иногда перед электролизом из раствора осаждают се- ребро и ряд цветных металлов сернистым натрием или барием.

Электролиз золота проводится из щелочных цианистых растворов, содержащих 66…80 г/м3 золота, в ваннах ящичного типа (рис. 10.16).

Рис. 10.16. Ванна для электролиза золота: 1 – верхний слив; 2 – токоподводящая шина; 3 – катод; 4 – анод; 5 – клапан слива; 6 – отверстие для подачи раствора

219

## Страница 222

Скорость движения электролита в ванне – 10…15 дм3/мин. Объем электролизных ванн различен (1,4…2 м3). Количество анодов 8 (10), катодов 7 (9). Плотность тока 25 А/м2. Напряжение постоянного тока 2,5…5 В. Продолжительность электролиза – 16 часов (до снижения концентрации золота менее 3…5 мг/дм3). Выход по току – 7–8 %. Токовая нагрузка на катодах 250…600 А.

Катоды и аноды изготавливают из нержавеющей стали. На катоды наматывают стальную вату. Извлечение золота из раствора 98–99 %.

По мере осаждения золота катоды извлекают из элекролизёра. Обогащенную вату помещают в печь с температурой 700 °С до пол- ного окисления. После этого окисленный материал направляют на плавку с флюсами для выплавки доре-металла.

На ряде рудников золото из элюата выделяют цементацией на цинковой пыли.

Некоторые фирмы отправляют уголь, насыщенный благородными металлами, на другие заводы, где его сжигают, а зольный продукт плавят на доре-металл.

Выделение золота из растворов с использованием

ионообменных смол Для выделения золота из растворов с низким содержанием цветных металлов в небольшом объеме используют ионообменные смолы.

По сравнению с активированным углем иониты не требуют тер- мической регенерации для восстановления сорбционной активности. Для десорбции золота из ионитов не требуется повышенная темпера- тура и давление.

Вместе с тем при применении ионита (типа анионита АМ-2Б) ус- ложняется технология регенерации его за счет сорбции большого количества меди, никеля, железа и др.

Технология сорбции с использованием ионитов подобна сорбции на активированном угле, т. е. раствор противоточно пропускают са- мотеком через систему последовательно расположенных колонн, за- полненных ионитом.

Выделение золота из ионообменной смолы, например из смолы АМ-2Б, проводится при сочетании нескольких операций:

1) цианистая обработка; продолжительность 30–40 часов (расход раствора 4–5 объемов на 1 объем смолы);

2) отмывка от цианида; предназначена для очистки смолы от ком- плексных цианистых ионов цинка, кобальта и никеля, а также для разрушения и удаления из фазы смолы циан-ионов. Обработка про-

220

## Страница 223

водится серно-кислым раствором с содержанием серной кислоты 40…50 г/дм3. Время окончания кислотной обработки определяется по достижении концентрации серной кислоты в растворе, выходя- щем из колонны, более 10 г/дм3;

3) сорбция тиомочевины; назначение операции – подготовка смо- лы к сорбции золота, утилизация тиомочевины и благородных ме- таллов из маточных растворов после фильтрации гидратов золота.

Подготовка смолы к процессу десорбции золота осуществляется в регенерационных колоннах.

Процесс сорбции тиомочевины является частью процесса десорб- ции золота. На этой стадии молекулы тиомочевины внедряются в фазу смолы и образуют с золотом прочные катионные комплексы [AuCS(NH2)2]+. Положительно заряженные комплексы не удержива- ются смолой и переходят в раствор;

4) десорбция золота. Процесс десорбции золота осуществляется в регенерационных колоннах раствором, содержащим 80…90 г/дм3

тиомочевины и 15…20 г/дм3 серной кислоты. Рабочий десорбирую- щий раствор приготавливается в емкостях из-под маточных раство- ров или отработанных растворов отмывки смолы от тиомочевины добавлением серной кислоты и тиомочевины. Десорбирующий рас- твор подается в регенерационную колонну, из которой выходит то- варный регенерат.

Регенерат обрабатывают воздухом для удаления из раствора циан- иона, затем щелочным реагентом из него осаждают гидрат золота, который подвергают обжигу или направляют на электролиз.

После десорбции золота смолу подвергают щелочной обработке, затем отмывке от избытка щелочи. Процесс регенерации смолы осу- ществляется противотоком.

Смола прокачивается по регенерационным колоннам, а раствор прокачивается навстречу. Для приготовления раствора и отмывки смолы используется вода, подогреваемая до температуры 50…60 °С. Режим регенерации смолы полунепрерывный. Регенерированная смола перекачивается из регенерационной колонны в сорбционное отделение.

Процессы, проходящие при сорбции золота смолой и регенерации смолы, приведены ниже.

Сорбция:

ROH + [Au(CN2)]– = R[Au(CN2)] + OH–.

221

## Страница 224

Десорбция из смолы железа и меди:

R4[Fe(CN)6] + 4NaCN = Na4[Fe(CN)6] + 4RCN; R2[Cu(CN)2] + 2NaCN = Na2[Cu(CN)2] + 2RCN.

Десорбция из смолы цинка, кобальта, никеля:

2RCN + H2SO4 = R2SO4 + 2HCN; R2[Ni(CN)4] + 2H2SO4 = R2SO4 + 4HCN + NiSO4; R2[Zn(CN)4] + 2H2SO4 = R2SO4 + 4HCN + ZnSO4; R2[Co(CN)4] + 2H2SO4 = R2SO4 + 4HCN + CoSO4.

Сорбция тиомочевины:

H2SO4 R2SO4 + CS(NH2)2 ===== R2[CS(NH2)2]SO4.

Десорбция из насыщенной тиомочевиной смолы золота:

2R[Au(CN)2] + 4CS(NH2)2 + 2H2SO4 = R2SO4 + Au2[CS(NH4)2]SO4 + 4HCN.

Отмывка из смолы тиомочевины:

H2O R2[CS(NH2)2]SO4 ===== R2SO4 + CS(NH2)2 + H2SO4.

Десорбция из смолы цинка, тиосульфатов, элементарной серы, перевод смолы в ОН– форму:

R2SO4 + 2NaOH = 2ROH + Na2SO4.

Реакции, происходящие при обжиге гидратных осадков, с выде- лением золота и серебра:

4Au(OH)3 = 4Au + 6H2O + 3O2; Ag2S + O2 = 2Ag + SO2; 2FeS + O2 = 2FeO + 2SO2; 2Fe(OH)3 = Fe2O3 + 3H2O; 2FeS2 + 5,5O2 = Fe2O3 + 4SO2.

Для выделения золота из товарного тиомочевинно-cерно- кислотного раствора используют и электролиз. Электролиз неце- лесообразно проводить в электролизёре с волокнистыми углегра- фитовыми катодами, работающем в циркуляционном режиме (рис. 10.17, 10.18).

222

## Страница 225

Рис. 10.17. Электролизёр для получения катодного золота

Рис. 10.18. Конструкция пластинчатого катодного блока (а)

и катодного блока с углеграфитовым материалом (б): 1 – корпус; 2 – углеграфитовый материал; 3 – штуцер; 4 – токопровод; 5 – прижимная сетка

Циркуляция раствора между электролизёром и емкостью- сборником осуществляется до снижения концентрации золота до 20 мг/дм3. Обеззолоченный регенерат направляется на операцию сорбции тиомочевины или на приготовление тиомочевинного раствора для элюирования металлов из смолы.

223

## Страница 226

Катодные блоки, заполненные металлами, промываются водой в корпусе электролизёра и подсушиваются путем подачи внутрь каме- ры сжатого воздуха. Обработанные таким образом катодные блоки разбиваются, углеграфитовый материал с золотом укладывают в ти- тановые поддоны и помещают в печь для обжига (температура 550…600 °С). При этом углеграфитовый электрод сгорает, а благо- родные металлы остаются на поддоне в виде порошка.

Из насыщенного тиомочевинного раствора золото может быть выделено также цементацией на цинковой или алюминиевой пыли. Для этой цели можно применять и высокоуглеродистый ферромарга- нец.

В связи с высокой стоимостью смолы и реагентов для десорбции золота и ее регенерации, необходимостью использования коррозион- но-стойкого оборудования, а также низкого извлечения серебра, ио- ниты не нашли широкого применения при кучном выщелачивании.

10.2.4. Охрана окружающей среды при кучном выщелачивании золота

В соответствии с нормами и требованиями по технике безопасно- сти и охране окружающей среды при подготовке и проведении куч- ного выщелачивания благородных металлов необходимо:

– сооружение площадок под рудный штабель с надежной гидро- изоляцией;

– использование сборников для продуктивных растворов, объем которых должен быть равен 2–3-суточному объему находящихся в обороте растворов. Их емкость должна исключать возможность пе- реполнения и перелива цианистого раствора при аварийной ситуации или выпадении максимального в этой местности количества осадков;

– по периметру установки или со стороны естественного склона пробурить контрольные скважины для отбора грунтовых вод на оп- ределение циан-ионов;

– устроить холостую сливную линию, минующую установку сорб- ции золота для предотвращения возможных переливов;

– предусмотреть на установке узлы обезвреживания и очистки цианистых растворов с использованием хлорного железа, хлора, ги- похлорита кальция и др.

При обработке сточных вод хлором, гипохлоритом кальция циа- нид разлагается с образованием азота и углекислого газа согласно реакциям

224

## Страница 227

NaCN + 2NaOH + Cl2 = NaCNO + 2NaCl + H2O; 2NaCNO + 4NaOH + 2Cl2 = 2CO2 + 4NaCl + N2 + 2H2O.

При кучном выщелачивании золотосодержащих руд, в состав которых входит мышьяк, происходит загрязнение окружающей среды (в особенности воды). Очистка сточных вод до допустимых норм содержания мышьяка чрезвычайно затруднена и основана на образовании нерастворимых соединений мышьяка и их осажде- нии.

В мировой практике применяют следующие виды осаждения мышьяковых соединений:

– известью (при рН 12 очистка от мышьяка происходит до 1 мг/дм3). Но в естественных условиях происходит разрушение Ca3(AsO4)2 и Ca3(AsO4)2·H2O под действием СО2 с образованием СаСО3;

– солями двух- и трехвалентного железа (растворимость FeAsO4 – 75 мг/дм3 при рН 2,2 и Fe3(AsO4)2 – 10 мг/дм3 при рН 6…7).

Окисление трехвалентного мышьяка до пятивалентного и после- дующая обработка известью позволяют снизить содержание мышья- ка в растворе до 1 мг/дм3 при рН 7…8.

Только три соединения имеют уровень растворимости ниже пре- дельно допустимых концентраций: Вa3(АsO4)2, As2S3 и CuPO4 AsO4.

Выбор метода обработки зависит от степени окисления мышьяка в растворе.

Трехвалентный мышьяк окисляется до пятивалентного при ис- пользовании озона и хлора, а также кислорода при повышенном дав- лении и температуре.

Осаждение арсената бария применимо для очистки сточных вод после окисления трехвалентного мышьяка до пятивалентного.

Осаждение мышьяка сульфидами или сероводородом не тре- бует предварительной стадии окисления, однако необходимо создание кислотности ниже рН 4, что иногда экономически за- труднено. Допустимая концентрация мышьяка в сточных водах – 0,05 мг/дм3. Исследование условий существования рыбы в токсичных средах показали, что 100 %-ная смертность форели наблюдается после 124 часов пребывания в воде, содержащей 0,05 мг/дм3 цианида и по- сле 20 мин при концентрации цианида 1 мг/дм3.

225

## Страница 228

10.2.5. Экономика кучного выщелачивания золота

Экономичность кучного выщелачивания золота из руды опреде- ляется:

– степенью дробления исходного сырья и его проницаемостью; – содержанием золота; – расположением уровня грунтовых вод; – местом расположения установки; – масштабами производства; – расходами реагентов; – затратами на сооружение водонепроницаемых оснований под рудные штабели.

При кучном выщелачивании требуются минимальные горно- подготовительные работы и небольшие капитальные вложения на сооружение установок.

Характерной особенностью кучного выщелачивания является по- лучение металлов в виде осветленных продукционных растворов, а не в виде пульпы, как это имеет место на золотоизвлекательных фаб- риках, что значительно упрощает их дальнейшую переработку.

Наряду с высокой экономичностью кучное выщелачивание позво- ляет существенно ускорить отработку месторождений. При кучном выщелачивании, как правило, конечный продукт в 1,5–2 раза дешев- ле продукта, полученного по традиционной технологии.

Метод кучного выщелачивания экономически приемлем для золо- тосодержащих руд даже в случае мелкого дробления (до размера куска руды минус 5 мм), но при исходном содержании металла не менее 1 г/т и производительности 100 тыс. т руды в год.

10.3. Бесцианидные методы выщелачивания золота и серебра из руд

Извлечение золота из руд, россыпей и продуктов их обогащения про- исходит nocpeдством растворения золота соответствующими реагентами с последующим извлечением золота из раствора. Классическим и наибо- лее распространенным методом растворения является цианирование.

В связи с токсичностью метода цианирования проводятся повсе- местные исследования по поиску бесцианидных способов растворе- ния золота.

В последние десятилетия разработаны процессы растворения золота в кислотах, щелочах, тиосульфатное, тиокарбамидное, водноорганически- ми соединениями, иодное и бромное, бактериальное и другие.

226

## Страница 229

10.3.1. Выщелачивание золота в царской водке

Кислотные методы растворения золота в основном используются в аффинажном производстве, при переработке вторичного сырья, очистке золотосодержащих осадков при цементационном методе осаждения золота из цианистых растворов. Золото в чистых неорга- нических и органических кислотах не растворяется. В смесях соля- ной и азотной кислот при соотношении 3:1 (царская водка) энергич- но растворяется по реакциям

3HCl + HNO3 = NOCl + Cl2 + 2Н2О; Аu + HNO3 + 4HCl = HAuCl4 + NO + 2Н2O.

Окислителем в этой системе является газообразный Сl2 со стан- дартным потенциалом Е0 = +1,36 В, т. е. его потенциал более отрица- телен, чем потенциал золота. На образование комплексного соедине- ния хлористого золота необходимо затратить 317 кДж/моль.

Царская водка используется в аффинажной практике и для рас- творения сплавов, содержащих мало серебра. При этом золото при нагревании в смеси кислот переходит в раствор, а серебро остается в виде хлорида в осадке. Золотосодержащий раствор выпаривают для удаления азотной кислоты, остаток растворяют в воде и золото из раствора осаждают восстановителями, например цинковым порош- ком. Метод эффективный, но дорогой и громоздкий, а золото имеет низкую пробность, поэтому применение этого метода ограничено.

10.3.2. Выщелачивание золота в растворах хлора

Этот процecc не менее эффективен, чем цианирование. Добавки других хлорсодержащих ионов еще в большей степени увеличивают растворимость его. В хлорно-хлоридной среде, т.е. в растворе хлора и хлорида натрия, где хлор является не только окислителем, но и комплексообразователем, растворение золота идет по реакциям

Аu + 0,5С12(р-р) + Сl– = АuС12

–; Au +1,5С12(р-р) + Сl– = AuCl4

– .

–; AuCl2

– + С12 (р-р), = AuCl4

Подкисление раствора соляной кислотой дает большой эффект по сравнению с азотной и серной кислотами вследствие повышения концентрации хлорид-ионов.

227

## Страница 230

В последние годы предложен метод растворения золота в кислых хлоридных и хлоридно-сульфатных растворах. В качестве окислите- ля используют пиролюзит МnO2, что способствует медленному обра- зованию в объеме раствора активного хлора.

Из хлоридных растворов золото легко восстанавливается щавеле- вой и муравьиной кислотами, хлоридом олова, углеродом, цинком, оксидом углерода, диоксидом серы и др.

Процессы хлоринации золота из руд и концентратов широко при- менялись со второй половины XIX века. В XX в. методом хлорина- ции выщелачивалось золото из полиметаллических руд. В настоящее время этот метод применяется в ЮАР, Англии для извлечения золота из шламистых руд и продуктов.

До цианидного выщелачивания золота хлоринация золота была основным классическим методом. Золотосодержащая руда обраба- тывалась хлорной известью СаОС12 в присутствии раствора серной кислоты. Газообразный хлор переводил золото в раствор, а серебро оставалось в осадке в виде хлорида серебра, из которого серебро выщелачивали раствором тиосульфата натрия.

Основная система хлоридного выщелачивания: кислота (соляная и серная) – хлорид натрия – окислитель (гипохлорит калия или натрия, возможно, перманганат калия, диоксид марганца).

Во всех случаях активным началом растворения является обра- зующийся в этой системе хлор.
