Repository: root-0-0-0-0-chmod-x-dreams/nornikel-hypothesis-fabric

# Bundled case data for GraphRAG bootstrap

| Path | Contents |
|------|----------|
| `case/Пример 1–4/` | Excel LossForm |
| `case/Дополнительные материалы/md/<book>/` | Paragraph-chunked literature (5 books, ~5775 chunks) |
| `case/Дополнительные материалы/images/` | PNG/JPG для ссылок из MD (опционально, `make sync-data`) |
| `case/Схемы флотации/`, `case/Регламенты/` | PNG + VLM-транскрипты в `.md` (`scheme_caption` / `constraint_regulation`) |
| `literature/` | Monolithic book MD source (`## Страница N` format) |

Refresh from local hackathon case (optional):

```bash
make sync-data          # Excel + chunked dirs + literature + PNG + pics-to-md → MD

File: graphrag-service/data/literature/geokniga_metallurgiya_blagorodnyh_metallov_0.md (part 11 of 12)
# geokniga-metallurgiya-blagorodnyh-metallov_0
В присутствии гипохлорита как растворителя золото также актив- но растворяется при кучном и автоклавном выщелачивании. Но до- бавка соляной кислоты и хлорида натрия сокращает расход окисли- теля.

Кислотное гипохлоритное выщелачивание рассматривается как процесс, альтернативный цианированию. В кислом гипохлоритном растворе хлорида натрия выделяют три области значений рН:

1) рН >7,5 – образуется гипохлорит-ион СlO–; 2) рН 3…7,5 – хлорноватистая кислота; 3) рН < 3 – хлор С12. Образование хлора идет в несколько стадий:

NaClO + Н2О НСlO + NaOH; НСlO + Н2О = СlO– + Н3О+. Хлорноватистая кислота НСlO в растворе соляной кислоты дис- социирует с образованием хлора:

Н+ + Сl– + НСlO = С12 + Н2О.

228

## Страница 231

Количество хлора зависит от рН раствора и концентрации хлори- да. При растворении золота вначале образуется хлорид золота:

2Au0 + Cl2 2AuCl.

Скорость растворений контролируется скоростью удаления хло- рида золота с поверхности частицы по реакции

AuCl + Сl2 + Сl– 2AuCl4 –.

Но есть и другие варианты объяснения растворения золота:

–;

2Au + 3Cl2 = 2AuCl3; 2Au + 3HCl + 3НСlO = 2AuCl3 + 3H2O ; AuCl3 + Сl– = AuCl4

или другой:

–.

2Au + Cl2 + Сl– 2АuС12 –; AuCl2

– + С12 АuСl4

Во всех случаях конечным является образование комплексного иона АuСl4

–. Как было показано в цианидном процессе, гипохлоритное раство- рение золота также является по сути электрохимическим.

В случае применения сернокислотно-хлоридно-пиролюзитовой системы реакция растворения золота имеет вид

2Аu + 3Мn+4 + 8Сl– 2АuСl4 – + 3Мn+2. В этой системе промежуточной является реакция образования хлора:

Мn+4 + 2С1– Мn+2 + С12.

Возможна также реакция

2Аu + 3С12 + 2Сl– 2АuСl4 – . Суммарная реакция имеет вид

2Au + 3MnO2 + 7H2SO4 + 8NaCl = 2HAuCl4 + 3MnSO4 + 4Na2SO4 + 6H2O.

Преимуществом этого способа растворения золота является и возможность растворения сульфидов, в частности пирита и арсено- пирита, и вскрытие частиц золота, законсервированного в них, чего не происходит при цианировании:

2FeS2 + 15МnО2 + 14H2SO4 = Fe2(SO4)3 + 15MnSO4 + 14Н2О; FeAsS + 7МnО2 + 6H2SO4 = FeAsO4 + 7MnSO4 + 6H2O.

229

## Страница 232

Осаждение золота из растворов хлоридного выщелачивания про- изводится введением в раствор сульфата железа (II), который ней- трализует избыток хлора и при этом восстанавливает золото:

6FeSO4 + 3Cl2 = 2Fe2(SO4)3 + 2FeCl3; 2AuCl3 + 6FeSO4 = 2Au + 2Fe2(SO4)3 + 2FeCl3,

осадить золото можно сернистым газом:

SO2 + Cl2 + 2Н2О = H2SO4 + 2HCl; 2AuCl3 + 3SO2 + 6Н2О = 2Au + 6HCl + 3H2SO4 ,

хорошо осаждает золото древесный уголь:

4AuCl3+ 6Н2О + 3С = 4Au + 12HCl + 3СО2.

10.3.3. Йодидное выщелачивание

Галогены (хлор, йод, бром) являются энергичными окислителями, их химическая активность возрастает с увеличением порядкового номера элемента.

Йод (йодид) при низких концентрациях, не являясь токсичным, может быть использован в качестве растворителя золота.

Растворитель золота на основе йода состоит соответственно из йода I2 и йодида I– в отношении I2 : I– = 1 : (5-9).

Растворение золота происходит по реакции

–.

Аu0 + 1/2I2 + I– = АuI2

Реакции возможны при значениях рН 3,5…9,5. Для предотвраще- ния выщелачивания железа из сульфидных минералов значения рН среды необходимо повышать до 6 и более, добавляя при этом бикар- бонат калия или аммония.

Процесс может быть экономичным, если раствор йодида золота в дальнейшем регенерировать электролизным выделением йода, осаж- дая при этом золото.

При электролитическом выделении происходят реакции: – на катоде

AuI2

– + e = Аu + 2I– ; I3

– + 2е = 3I– ; Н2О + е = 1/2Н2 + ОН–;

230

## Страница 233

– на аноде

I– – e = 1/2I2; 3I– – 2e = I3 – .

Для удешевления процесса, поскольку йод дорогостоящий, реко- мендуется введение в выщелачивающий раствор нитрата щелочного металла. В этом случае процесс ведут в кислой среде по реакции

2NO2 – + 2I– + 4H+ I2 + 2NO + 2H2O,

при этом снова образуется нитрит. Последний при взаимодействии с кислородом:

2NO + O2– 2NO2 –,

а затем

2NO2 – + H2O HNO3 + HNO2. Из йодидных растворов золото можно выделить не только приме- няя электроосаждение, но и сочетая химическое осаждение и сорб- ционное извлечение.

К раствору с йодидом золота добавляют раствор пероксида водо- рода, выделяют выпавший осадок элементарного йода, а в золотосо- держащий раствор вводят анионообменную смолу АВ-17-84С, обра- ботанную раствором аминокислоты. Раствор перемешивают со смо- лой, затем смолу отделяют, промывают, сушат, прокаливают с полу- чением конечного золотосодержащего продукта.

При наличии в минеральном сырье сульфидных минералов взаи- модействие с ними йода идет по реакции

2– + 16H+ + 14I–.

FeS2 + 7I2 + 8H2O = Fe2+ + 2SO4

10.3.4. Бромидное выщелачивание

Первоначально растворение золота по этому процессу проводи- лось с применением смеси кислоты, бромида и броматов. Смесь бро- мидов и броматов окислялась с выделением элементарного брома. Исследовалась также бромная технология на основе смеси растворов хлора (или гипохлорита) и бромида. Растворенное золото осаждалось металлическим цинком или сульфатом железа (II).

Исследовалась также технология бромцианирования при перера- ботке теллуристых руд.

Для извлечения золота из руд и скрапов разработан процесс с применением гидантиона в комбинации с ионом бромида. Дибром-

231

## Страница 234

диметилгидантин в воде диссоциирует с получением гипобромной кислоты и диметилгидантиона (ДМН):

Вr2(ДМН) + 2ОН– 2НОВr + ДМН, гипобромная кислота окисляет золото до трибромида золота:

2Аu0 + 3НОВr + 3Вr 2АuВr3 + 3ОН , а затем образует комплекс тетрабромида золота:

AuBr3 + Вr– АuВr4 . В случае цианидного растворения

4Аu + 8CN– + О2 + 2Н2О 4[Au(CN)2]– + 4OH– .

10.3.5. Тиокарбамидное (тиомочевинное) выщелачивание

Тиокарбамидное выщелачивание предложено в 40-х годах про­ шлого века И.Н. Плаксиным. Оно осуществляется в кислой среде при рН 2…4, при которых тиокарбамид (тиомочевина) не окисляется, в качестве окислителя используется серно-кислый раствор соли трех­ валентного железа Fe2(SО4)3. Скорость выщелачивания зависит от рН раствора и концентрации тиомочевины и окислителя. Реакция рас­ творения золота идет по уравнению

Au0 + 2CS(NH2)2 + Fe3+ = Au[CS(NH2)2]2+ + Fe2+. Способность тиокарбамида [ThiO или SC(NH2)2] к комплексооб- разованию определяется наличием группировки NH2 - С = S. Устой­ чивость тиокарбамидного комплекса золота [AuThiO2]+, определен­ ная полярографическим методом, равна 4,4 10–22.

Использование серной кислоты связано с необходимостью сохра­ нения тиокарбамидного комплекса золота, устойчивого при рН < 4, и предупреждения гидролиза сульфата железа (III). Применение сер­ ной кислоты более эффективно, чем соляной и азотной. Растворение золота в тиокарбамиде в присутствии сульфата железа происходит без участия кислорода. Предполагают, что окисляющая роль сульфа- та железа (III) связана с образованием комплекса [Fe(ThiO)2]3+ или

[Fe(SO4) CS(NH2)2]+ и тогда вероятна реакция

Аu + п ThiO + [Fe(ThiO)2]3+ = [Au(ThiO)2]+ + [Fe(ThiO)„]2+, где «может быть равно 4.

В присутствии сульфидов эти реакции ускоряются и тогда воз- можно окисление тиокарбамида.

232

## Страница 235

Но если в системе есть кислород, то тиокарбамид им окисляется до дисульфида формамидина, который является сильным окислите- лем для растворения золота. Реакция окисления тиокарбамида выра- жена уравнением

4NH2CSNH2 + О2 = 2NH2(NH)CS + SC(NH)NH2 + 2H2O. Такой окислитель, как пиролюзит (МnО2), растворяется в тиокар- бамиде с восстановлением его до Мn2+:

2NH2CSNH2 + MnO2 + 2H+ = Mn2+ + C2S2N4H6 + 2Н2О. В дальнейшем дисульфид формамидина окисляет золото с обра- зованием комплекса: Аu + C2S2N4H6 + NH2CSNH2 + 2Н+ = [Au(NH2CSNH2)2]+ + CS(NH2)2.

Повышение температуры до 30…40 °С вызывает термохимиче- ское разложение тиокарбамида, которое происходит с образованием цианида и сероводорода по реакциям

(NH2)2CS = NCNH2 + H2S;

H2S + 0,5O2 = H2O + S0. При выщелачивании золотых руд, содержащих медь, в виде суль- фидов предпочтительнее применять вместо цианидного растворения карбамидное, так как в этом случае растворимость меди в тиокарба- мидном растворе в 6–8 раз ниже, чем при цианировании. Но при этом также возможно взаимодействие растворенной меди с тиокар- бамидом с образованием прочих комплексов по реакции

2Cu2+ + 2(n+1)CS(NH2)2 = 2Cu[CS(NH2)2]n + + (C2S2N4H6)2+, где n = 1, 2, 3, 4.

Образование этих соединений требует дополнительных расходов тиокарбамида. Поэтому с целью сокращения расхода тиокарбамида целесообразно проводить предварительное окисление сульфидов же- леза, сурьмы, меди в кислой среде гидроксидом железа:

FeS2 + 8Н2О + 14Fe3+ = 15Fe2+ + 2HSO4

– + 14Н+; FeS2 + 8Н2О + 14Fe3+ = 15Fe2+ + 2SО4

2– + 16H+; CuFeS2 + 4Fe3+ = Cu2+ + 5Fe2+ + 2S0.

Из тиокарбамидных растворов золото осаждают цементацией свинцом, цинком, алюминием, сорбцией на активных углях и катионообменных смолах, щелочами, электролизом с нерастворимыми анодами (см. 8.6.2.1).

Преимущества тиокарбамидного выщелачивания: – при переработке углистых руд достигается большее извлечение золота по сравнению с цианидной технологией без предварительного окисления углерода;

233

## Страница 236

– перспективность применения для низкосортных отвалов; – низкая токсичность стоков и отработанных отвалов; – высокая скорость растворения и меньшее влияние примесей, даже таких, как природный углерод;

– простая схема регенерации растворителя. Недостатки процесса: – кислая среда и необходимость использования дорогого антикор- розионного оборудования;

– сложный контроль за процессом выщелачивания из-за возмож- ного разложения растворителя;

– неприменимость к карбонатсодержащим рудам; – высокая стоимость и дефицитность тиокарбамида. Перспективность тиомочевинного растворения золота возможна при переработке глинистых углеродсодержащих руд, при подземном и кучном выщелачивании.

Сравнительные испытания выщелачивания одной и той же угле- родсодержащей руды выполнены по следующим схемам:

– прямое цианирование; – хлоринация – цианирование; – тиомочевинное выщелачивание. Установлено, что большее извлечение золота получено при тио- мочевинном выщелачивании.

В Китае выщелачиванию серно-кислыми растворами тиомочеви- ны подвергали флотационный концентрат с содержанием 1 % меди и 130 г/т золота. Расход серной кислоты и тиомочевины составил 135…180 кг/т и 5 кг/т концентрата соответственно; извлечение золо- та составило 80 %. С предварительным обжигом расход кислоты снижается до 70 кг/т, тиомочевины до 1,5…2,2 кг/т, а извлечение зо- лота возрастает до 95 %.

Выщелачивание обожженных золотосодержащих концентратов на одном из рудников Франции показало, что извлечение золота в рас- твор по технологии тиомочевинного процесса составило 90–94 %, а цианистого – 80–92 %.

10.3.6. Тиосульфатное и сульфатное выщелачивание

В этих процессах растворение золота происходит по реакции

4Аu + 8S2O3 2– + О2 + 2Н2О 4[Au(S2O3)2]3– + 4ОН–.

234

## Страница 237

Термодинамическая вероятность реального процесса растворе- ния золота по этой реакции велика (величина энергии Гиббса ΔG298 = –81 102 Дж/моль, а константа равновесия реакции Кр=1,3·1014).

При высоких концентрациях тиосульфата и кислорода более 0,5 моль/л и более 10–4 моль/л соответственно вероятность процесса воз- растает. При подогреве и с увеличением продолжительности тио- сульфат может разлагаться с образованием растворимого сульфид- иона S2–, который при гидролизе образует гидросульфид:

S2– + Н О = SH– + ОН–

Гидросульфид является дополнительным растворителем золота:

2Au + 2SH– + 1/2 O2 = 2[AuS]– + Н2О.

Кислород может быть деполяризатором, окисляя сульфидные и гидросульфидные ионы до полисульфидных соединений, которые также могут взаимодействовать с золотом в присутствии кислорода:

2Au + S2 2– = 2[AuS]–.

В практических условиях изучено тиосульфатное выщелачивание золота в автоклавном процессе разложения сульфидов цветных ме- таллов в аммиачной среде. Показано, что первым продуктом окисле- ния сульфидной серы в аммиачной среде является тиосульфат, кото- рый последовательно окисляется до тионата, сульфита, сульфата и сульфамата (NH2SO4

–). Установлено каталитическое действие ионов меди, присутствие которых в 18–20 раз увеличивает скорость рас- творения благородных металлов. В этом процессе особое значение имеет температурный фактор. Заметное растворение начинается при температуре 50 °С, а оптимальная температура растворения золота в тиосульфате составляет 80 °С. В таких условиях концентрация ки- слорода в растворе, несмотря на эффективное накислороживание, крайне низка, что замедляет процесс. В связи с этим при тиосуль- фатном растворении и повышенной температуре необходимо приме- нение других окислителей. Весьма эффективным окислителем могут быть аммиачные комплексы меди, кобальта, которые переходят в тиосульфатные комплексы:

[Cu(NH3)4]SO4 + 2Na2S2O3 + 4H2O = Na2[Cu(S2O3)2] + Na2SO4 + 4NH4OH.

Реакция растворения золота при этом выглядит так:

Au + 2Na2S2O3 + Na2[Cu(S2O3)2] = Na3[Au(S2O3)2] + Na3[Cu(S2O3)2].

235

## Страница 238

В тиосульфатном процессе требуется определенное соотношение растворителя Na2S2O3 и окислителя, оптимальным соотношением является 5:1, при этом в аммиачных тиосульфатных растворах на- блюдается переход двухвалентного катиона меди в комплексные со- единения:

2–.

Cu2+ Cu(NH3)4

2+ Cu(S2O3)2

При меньшем соотношении скорость растворения зависит от кон- центрации тиосульфат-иона, при этом на золоте возможно отложение сульфида одновалентной меди, а степень этого пассивирующего по- крытия также зависит от соотношения окислителя и растворителя и от концентрации тиосульфата. При повышении концентрации в 8 раз константа скорости растворения золота увеличивается в 2,26 раза.

Несмотря на эффективность и перспективность малотоксичного тиосульфата, оптимальные параметры растворения золота (высокая концентрация и температура, наличие сульфата меди) вызывают зна- чительное разложение растворителя При комнатной температуре и концентрации тиосульфата в растворе 10…80 г/л его разложения в течение суток почти не наблюдается. Однако после 30 часов при не- прерывном перемешивании отмечается некоторое разложение тио- сульфата, особенно оно усиливается с ростом температуры более 60 °С, так, повышение температуры с 40 до 80 °С увеличивает ско- рость разложения в 4 раза. С введением в раствор сульфата меди раз- ложение заметно активизируется. При концентрации тиосульфата 80 г/л после 72 часов агитации в присутствии сульфата меди его раз- ложение возрастает в 4 раза. Скорость разложения тиосульфатного раствора в присутствии сульфата меди 1 г/л увеличивается в 10 раз по сравнению с раствором, не содержащим сульфата меди. Эти об- стоятельства снижают экономическую целесообразность тиосуль- фатного процесса.

Для регенерации тиосульфата предложено добавлять в маточные растворы после осаждения благородных металлов растворимые сульфиды или элементную серу:

2NH3 + SO3 2– + S0 + H2O (NH4)2S2O3. Для сохранения устойчивости тиосульфата в процессе выщелачи- вания элементную серу вводят вместе с рудой в измельчительный цикл.

Кроме разложения тиосульфата основной причиной торможения тиосульфатного процесса растворения является пленочная пассива-

236

## Страница 239

ция кислородно-гидратными покрытиями. Для активации процесса необходимо применять вещества с восстановительными свойствами. Такими могут быть соли одновалентного таллия и низшие этанола- мины (2 г/л).

Если исключить эти побочные явления, то тиосульфатное раство- рение при нормальной температуре позволяет снизить расход рас- творителя в 6–7 раз, окислителя – в 5 раз. При этом достигается ско- рость растворения золота, сопоставимая с цианированием [~1,5 мг/(см2·ч)].

10.3.7. Выщелачивание в серощелочных растворах

Серощелочные растворы получают растворением серы и сульфи- да серы в водных растворах или суспензиях гидроксидов. Метод при- меняется для очистки технологических растворов и сточных вод от примесей металлов.

При взаимодействии избытка серы с водными растворами КОН, NaOH или суспензиями Са(ОН)2, Ва(ОН)2 образуются ионы тиосуль- фатной и полисульфидной серы со степенью полисульфидности 4–5.

Ненасыщенные растворы серы в гидроксидах щелочных металлов в своем составе имеют еще свободную моносульфидную серу в виде иона HS–:

(m+3)S– + 5ОН– = HS– + Sm

2– + S2O3 2– + 3H2O,

где m – степень полисульфидности.

Соотношение этих форм серы зависит от мольного отношения. С его ростом концентрация тиосульфатной и полисульфидной серы увеличи- вается, гидросульфидной при насыщении раствора снижается до нуля.

И тогда реакция диспропорционирования принимает вид

(2m + 2)S– + 6ОН– = 2Sm

2– + S2O3 2– + 3Н2О.

В растворах водных суспензий кальция, магния, бария свободная моносульфидная сера отсутствует, а содержание тиосульфатной и полисульфидной форм постоянно. В щелочных средах преобладает сульфидная сера, а степень полисульфидности (m) зависит от кон- центрации гидроксида, ее минимальная величина 1,1; максимальная равна 5 – у натрия, 4 – у калия и лития, у аммония – 2. Начальная стадия наращивания всех форм серы в растворе идет медленно, затем интенсивность со временем возрастает. При растворении основной массы серы степень перехода ее в раствор снова снижается. Фактор

237

## Страница 240

влияния в этом процессе температуры значителен. При 40 °С это время около 4 ч, а при 95 °С растворение серы заканчивается за 15– 20 мин. Скорость растворения на обеих стадиях процесса (медленной и интенсивной) пропорциональна концентрации гидроксидов в пер- вой степени к исходному количеству твердой фазы. Добавление в водную суспензию гидроксида реагента, освобождающего ионы гид- роксила и переводящего их в раствор, например, сульфата натрия, увеличивает скорость взаимодействия на обеих стадиях процесса.

Г.Г. Минеев и А.Ф. Панченко предложили механизм растворения серы в щелочах:

– адсорбция ионов гидроксила на поверхности колец серы S2; – разрушение колец серы под действием иона ОН– с образованием активированных комплексов (S–OH)–:

1/8 S2 + OH– = (S–OH)–;

– разрушение активированных комплексов с образованием гидро- сульфидов и сульфит-ионов:

2(S–OH)– = HS– + HSO2 –; 2 HSO2 – = S2O3

2– + Н2О ; HSO2

– + (S–OH)– = HS– + HSO3

–; HSO3

– + OH– = SO3

2– + H2O;

– взаимодействие серы с гидросульфид-ионами и образование по- лисульфидов:

1/8 S8 + HS– = HS2 –, HS3

–, HS4

–;

– и т.д. 1/8 S8 + HSn–1 – = HSn

– взаимодействие полисульфид-ионов с сульфит-ионами:

HSn

– + SO3

2– = S2O3 2– + HSn–1 –

и с гидроксил-ионами:

– + (S–OH)–.

HSn

– + ОН– = HSn–1

Изучены параметры серощелочных растворов серы: плотность, вязкость, электропроводность. Вязкость раствора определяется кон- центрацией гидроксида. Плотность раствора растет линейно с повы- шением в нем концентрации серы и гидроксида. По электропровод- ности (которая зависит от концентрации гидроксида) серощелочные растворы являются сильными электролитами. Повышение концен- трации серы снижает электропроводность раствора. В кислой среде серощелочные растворы разлагаются с выделением сероводорода и

238

## Страница 241

сернистого газа. При рН~6…7 выше установленные формы серы в щелочном растворе разрушаются.

Окислительная способность растворов серы в гидроксиде натрия изучена по отношению к золоту, серебру, тяжелым цветным метал- лами и железу. Переход металлов в раствор происходит уже при ком- натной температуре, с ее ростом скорость растворения усиливается. Процесс растворения металлов определяется мольным соотношени- ем серы и гидроксида, с его увеличением увеличивается степень рас- творения в ряду металлов:

Аu < Ni < Сu < Со < Ag < Pb < Zn.

А это предполагает возможность селективного выщелачивания металлов. Определяющее влияние на растворение металлов оказы- вают гидросульфид-ионы и полисульфидные ионы. Для растворения золота основным является дисульфид-ион (S2

2–), никеля – трисуль- фид-ион (S3

2–), меди и серебра – тетрасульфид-ион (S4 2–). Растворение золота в серощелочных растворах описывается реак- цией

2Аu + 2HS– + 3S2 2– + 2ОН– = [Au2(HS)2S2]2– + 4S2– + 2H2O.

10.3.8. Выщелачивание в сероорганических растворителях

Растворы органических сульфидов нефтяного происхождения из- бирательно (селективно) растворяют благородные металлы, в качест- ве окислителя используется двухлористая медь. Органические суль- фиды с ионами извлекаемых металлов образуют устойчивые сольва- ты. Двухлористая медь, являясь слабым окислителем, достаточно легко восстанавливается до однохлористой меди, которая образует с благородными металлами комплексные соединения. Процесс раство- рения металлов можно представить следующим образом:

Me0 + zCuCl2 · nS + (x–z–z·n)S = [Me2+(x–z)S · (CuCl2

–)2],

где Me – металл в степени окисления z;

S – молекулы-сульфиды; x – сольватное число.

Сольваты меди (CuCl·S и CuCl2·2S) хорошо растворяются в неф- тяных сульфидах. С повышением температуры восстановительная способность нефтяных сульфидов по отношению к двухвалентной меди значительно повышается. При 50-кратном избытке нефтяных

239

## Страница 242

сульфидов (НС) при 90 °С за 2 ч практически вся Сu(II) восстанавли- вается до Сu(I).

Растворение золота в нефтяных сульфидах в присутствии окисли- теля двухлористой меди сопровождается образованием прочных комплексов примерного состава [Au·CuCI2

–· S]. С увеличением кон- центрации окислителя до 0,1 М переход золота в раствор растет. По- вышение концентрации нефтяных сульфидов более чем на 30 % ве- дет к снижению скорости растворения золота. По окончании выще- лачивания в органическом растворе накапливаются сольваты метал- лов [Me+CuCl2

–S], CuCl·S и CuCl2·2S. Выделение металлов из органи- ческой фазы возможно двумя способами: цементацией цинком или слабым раствором соляной кислоты с восстановлением золота до ме- талла. При этом находящаяся в органической фазе однохлористая медь диспропорционирует по реакции

2CuCl · S = CuCl2 · 2S + Сu. Образующаяся элементная медь является цементирующим аген- том для золота. При контактировании органического раствора НС с 0,5 М HCl в течение 40 мин при температуре 50 °С золото восстанав- ливается до 99,6 %. При этом растворитель может многократно ис- пользоваться в процессе, что повышает его эффективность.

10.3.9. Общая оценка гидрометаллургических методов извлечения золота и серебра из руд

Очевидно, что в термодинамическом отношении растворение зо- лота возможно не только в цианистых, но и в других растворах, если в них имеются ионы или молекулы, образующие с золотом достаточ- но прочные комплексы, что приводит к снижению значений окисли- тельных потенциалов. Значения констант устойчивости (диссоциа- ции) Ку и стандартных потенциалов Е0 при образовании комплексов золота представлены в табл. 10.2.

Все альтернативные растворители (хлоридные, бромидные, тио- мочевина, тиоцианаты, тиосульфаты) образуют менее устойчивые золотосодержащие комплексы, чем ауроцианид (см. табл. 10.2). По- этому для стабилизации этих комплексов в водной фазе и достиже- ния приемлемых скоростей растворения золота необходима повы- шенная концентрация растворителей-комплексообразователей (обычно 0,1…1 моль/дм3, в то время как концентрация цианида- комплексообразователя обычно менее 0,1 моль/дм3), что определяет

240

## Страница 243

необходимость оборачиваемости растворов по экономическим и эко- логическим соображениям.

Таблица 10.2

Комплекс –lgКу Полуреакция окисления Е0, В

окисления золота 1+

Степень

Au – e Au+

-

Au + 2CN– – e [Au(CN)2]–

Au + S2– – e [AuS]–

[Au(CN)2]– [AuS]– [Au(S2O3)2]3–

+1,68 –0,54 –0,47 +0,14 +0,38

– 41,0 39,9 29,4 25,5

Au + 2S2O3 – e [Au(S2O3)2]3 Au + 2NH2CSNH2 – e

[Au(NH2CSNH2)2]2+

+

[Au(NH2CSNH2)2]2

22,1

+0,58

Au + 2I– – e [AuI2]–

[AuI2]–

Cтепень

окисления золота 3+

-

Au – 3e Au3+

Au + 4Br– – 3e [AuBr4]–

– 36,9 29,5

+1,50 +0,86 +1,00

[AuBr4]– [AuCl4]–

Au + 4Cl– – 3e [AuCl4]–

Кислород для альтернативных растворителей золота и серебра не подходит из-за его малой концентрации в растворе (мала скорость растворения). Поэтому приходится использовать более «жесткие» окислители, такие как пероксид водорода, хлор, бром, озон или их производные.

Эти факторы в числе других обусловили «непотопляемость» циа- нистой технологии, используемой более 100 лет.

Технологическим преимуществом цианирования является прове- дение процесса в щелочной среде, что уменьшает (по сравнению с кислой средой) переход в раствор выщелачивания металлов- примесей, таких как медь, цинк и никель. Кроме того, в щелочной среде можно использовать более дешевые конструкционные мате- риалы.

Поэтому на стороне альтернативных растворителей золота и се- ребра должны быть веские аргументы, основанные, во-первых, на более высокой скорости выщелачивания и, во-вторых, на меньшей угрозе окружающей среде.

Отдельные успехи в этом направлении состоят в использовании в металлургии золота в небольших масштабах хлоринации (гидрохло- рирования), тиомочевинного выщелачивания и др.

241

## Страница 244

11. ОБЕЗВРЕЖИВАНИЕ ЦИАНИСТЫХ СТОЧНЫХ ВОД И ОТВАЛОВ

В процессе переработки руд на золотоизвлекательных фабриках цианидным способом образуются сточные воды сложного состава, содержащие токсичные компоненты, мг/дм3:

Циан-ионы 20…200 Свинец 0,7…1 Роданиды 10…50 Цинк 1…15 Сульфат-ионы 400…600 Мышьяк 0,8…1 Хлор-ионы 30…50 Кальций 600…800 Железо общее 0,3…0,5 Магний 10…20 Медь 1…40

При переработке руд по флотационной и комбинированным схе- мам в стоках, кроме указанных загрязнений, присутствуют также бу- тиловый ксантогенат и вспениватели (0,1…2 и 1…20 мг/дм3 соответ- ственно).

Указанное выше минимальное содержание циан-ионов (20 мг/дм3) относится к стокам, образующимся при цианировании руд с фильт- рацией пульп или противоточной декантацией. В этих случаях кон- центрация цианида снижается в результате промывки хвостов. При цианировании с использованием ионообменных смол (сорбционное цианирование) такая промывка отсутствует и практически весь циа- нид, оставшийся после выщелачивания, попадает в хвосты.

Высокая концентрация меди (40 мг/дм3) наблюдается при циани- ровании окисленных или частично окисленных медистых руд.

Высокая концентрация цинка – следствие использования его для осаждения золота из цианистого раствора.

Комбинированные схемы чаще всего включают цианирование концентрата флотации, чем хвостов. Разновидностью комбинирован- ной схемы является схема, предусматривающая сначала цианирова- ние руды (или коллективного концентрата), а затем флотацию хво- стов цианирования. Жидкая фаза смешанных стоков содержит ком- поненты, характерные как для флотационных, так и для цианистых стоков.

Следует отметить, что получаемые при переработке руд по ком- бинированным схемам флотационные и цианистые стоки смешивать необязательно; обезвреживание и оборотное использование их мож- но осуществлять и раздельно.

242

## Страница 245

Наиболее токсичными компонентами стоков золотоизвлекатель- ных фабрик являются цианиды, роданиды и соединения мышьяка.

В России установлены предельно допустимые концентрации (ПДК) этих веществ в водоемах, мг/дм3:

Соли цианисто-водородной кислоты в пересчете на CN– 0,1 Роданиды 0,1 Оксид мышьяка в пересчете на As 0,05

В стоках значительная часть цианидов обычно находится в форме про- стых солей – NaCN, KCN или Ca(CN)2, т. е. в форме реагентов, используе- мых при цианировании. Синильная кислота образуется в стоках в резуль- тате гидролиза солей или взаимодействия их с кислотами. Простые рас- творимые в воде цианиды нередко присутствуют и в смешанных стоках.

Цианистые комплексы металлов, присутствующие в сбросных во- дах, имеют разную стабильность и располагаются в порядке ее воз- растания (снижения значения константы диссоциации) в следующий ряд: Zn, Cd, Ni, Cu, Fe2+, Au, Ag, Fe3+.

Стабильность комплексов металлов наряду с концентрацией их ионов в растворе является главным критерием, определяющим метод разложения. Это положение металлов в зависимости от прочности их цианидных комплексов показывает, что комплексы цинка, кадмия, никеля и меди могут быть разрушены химическим путем, в то время как для деструкции комплексов железа, золота и серебра необходимо облучение в ультрафиолетовой области.

В результате взаимодействия простых водорастворимых цианидов с компонентами твердой и жидкой фаз пульпы образуются и другие цианистые соединения:

– простые нерастворимые в воде; – комплексные растворимые и нерастворимые цианиды. Простые нерастворимые цианиды (CuCN, Fe(CN)2 и др.) сами по се- бе не являются токсичными. Однако в кислой среде (например, в же- лудке) они растворяются и переходят в простые токсичные цианиды.

Группа комплексных водорастворимых цианидов включает как токсичные, так и нетоксичные соединения.

К первым относятся цианиды меди и цинка: [Cu(CN)3]2–, [Cu(CN)4]3–, [Zn(CN)3]–, [Zn(CN)4]2–.

Ко вторым – ферри- и ферроцианиды [Fe(CN)6]4– и [Fe(CN)6]3–. Нетоксичность ферри- и ферроцианидов относительна, так как в оп- ределенных условиях эти соединения могут разлагаться с образова-

243

## Страница 246

нием простых водорастворимых цианидов. Практически нераство- римым в воде нетоксичным комплексным цианидом является бер- линская лазурь Fe4[Fe(CN)6]3.

В цианистых и смешанных стоках при избытке простых водорас- творимых цианидов медь и цинк входят в состав комплексных рас- творимых цианидов. С другой стороны, при избытке катионов этих металлов, что может быть в смешанных стоках, весь циан входит в состав нерастворимого простого цианида меди.

Роданиды (NaCNS, Cu(CNS)2 и др.) образуются в стоках в резуль- тате взаимодействия простых цианидов с сульфидами щелочных ме- таллов и элементной серой. По токсичности роданиды аналогичны токсичным цианидам.

Мышьяковые соединения появляются в жидкой фазе в результате растворения минералов мышьяка в цианистых растворах. Особенно интенсивно выщелачивается мышьяк при цианировании огарков и пылей, получаемых в результате окислительного обжига. Мышьяк в этих продуктах присутствует преимущественно в форме триоксида.

Попадание токсичных цианидов в хвостохранилище неизбежно при- водит к заражению подземных и поверхностных вод из-за просачивания растворов через ложе и дамбу. Кроме того, в результате естественных процессов среда в хвостохранилище может стать кислой и образующая- ся синильная кислота загрязнит воздух. Поэтому в настоящее время все сбрасываемые в хвостохранилища цианистые стоки подлежат обезвре- живанию. Специальную проблему представляет обезвреживание сто- ков, образующихся в процессе кучного выщелачивания золота.

11.1. Методы обработки цианистых стоков золотоизвлекательных фабрик

На выбор технологии обработки цианистых стоков влияют их объем и состав, вид комплексных цианистых соединений и относи- тельная стоимость обработки.

В свою очередь, стоимость определяется рядом факторов: – выбором между регенерацией или деструкцией цианида; – возможностью доизвлечения металла (металлов); – необходимостью нейтрализации роданид-ионов; – возможностью воздействия метода обработки на окружающую среду и др.

Ниже приведены данные об использовании некоторых методов разложения и регенерации цианидов.

244

## Страница 247

11.2. Естественное разложение

Хвосты угольно-сорбционной технологии одной из фабрик США содержат в 1 м3 объема примерно 100 мг цианид-ионов и 250 мг ро- данид-ионов при рН 10,5. Эти хвосты перекачивают в хвостохрани- лище, где цианистые соединения разлагаются в основном за счет диссоциации, инициируемой испарением в виде HCN, при этом око- ло 10 % цианида переходит в роданид-форму. Отмечено, что зимой разложение не происходит. За период с апреля по сентябрь концен- трация цианид-ионов снижается до 0,05…0,08 мг/дм3.

В районах с теплым климатом иногда ограничиваются устройст- вом хвостохранилищ, где происходит биологическое разрушение цианистых соединений под интенсивным воздействием солнечного света, а также активное испарение.

Изучение зависимости скорости разложения цианида под влияни- ем солнечного света от исходной концентрации цианида и от соот- ношения площади поверхности (S) и объема пробы (V) цианистого раствора при 300 К и рН 11 дало следующие результаты (табл. 11.1).

Таблица 11.1

Время, сут, достижения остаточной

концентрации 2 мг/(дм3 сут)

Исходная концентрация цианида, мг/дм3

10 50 100

при S:V, м–1, равном 0,67 1,87 2 4 12

4 8 18

На основе полученных результатов применительно к условиям Канады предложено обезвреживание стоков проводить в двух пру- дах. Стоки фабрики круглосуточно поступают в 1-й пруд. В течение августа-сентября слив 1-го пруда, содержащий примерно 200 мг/дм3

цианида, заполняет 2-й пруд. По мере снижения температуры ниже температуры замерзания подачу стоков во 2-й пруд прекращают и оставляют его в замерзшем состоянии на зимний период. С началом весеннего таяния (май-июнь) в 1-й пруд возвращают 50 % воды, со- держащейся во 2-м пруду. Оставшиеся стоки, характеризующиеся пониженным содержанием цианид-ионов ( 50 мг/дм3), выдерживают в течение летнего периода с целью снижения содержания цианидов

245

## Страница 248

до 2 мг/дм3, а затем сбрасывают. После этого 2-й пруд снова запол- няют сливом из 1-го пруда.

Для фабрики производительностью 300 т/сут, рассчитанной на 5-летний срок работы при содержании цианида в стоках на уровне 200 мг/дм3, использование предложенной технологии экономит 9 % капитальных затрат при сооружении хвостохранилища. Слив 2-го пруда, возвращаемый весной в 1-й пруд, содержит 380 мг/дм3 цианид-ионов (при исходном содержании 200 мг/дм3). Ес- ли в течение летнего периода не произойдет естественного разложе- ния цианида в 1-м пруду до концентрации 200 мг/дм3, то в следую- щем цикле во 2-й пруд поступит слив с содержанием цианид-ионов свыше 200 мг/дм3 и летнего периода для снижения концентрации цианидов до 2 мг/дм3 окажется недостаточно. В этом случае может потребоваться 3-й пруд.

В зонах с более холодным климатом используются методы обез- вреживания, основанные, как правило, на хлорировании, которое, однако, рассматривают как дорогостоящий метод, особенно если в стоках в значительном количестве присутствуют роданид-ионы. Кроме того, применение реагентных методов обезвреживания в се- верных районах (в частности, на ряде канадских фабрик) связано с высокой стоимостью доставки реагентов и более высокой вероятно- стью нарушения экологического равновесия при использовании, на- пример, хлора. В соответствии с этим изучен процесс естественного разложения цианидов при периодическом замораживании и оттаива- нии стоков. В частности изучены распределение цианидов между твердой фазой (льдом) и жидкой фазой при замораживании и оттаи- вании синтетического раствора, содержащего 100 мг/дм3 цианид- ионов. Определено, что в системе лед – раствор цианид-ионы пре- имущественно переходят в жидкую фазу: так, при содержании льда в смеси 40 % концентрация цианидов в нем снижалась до 23 мг/дм3.

На коэффициент распределения цианид-ионов между фазой льда и жидкой фазой их исходная концентрация влияния не оказывает, однако обнаружена прямая корреляция между концентрациями циа- нид-ионов в исходном растворе и во льду.

Эти данные подтверждены замерами концентрации цианистых со- единений в хвостохранилищах золотоизвлекательных фабрик на се- вере провинции Квебек (Канада).

246

## Страница 249

11.3. Хлорирование

Этот метод используется для разрушения цианид-ионов, за ис- ключением комплексных цианидов железа. Количество хлор-газа, необходимого для окисления цианидов, определяется изменением редокс-потенциала (окислительно-восстановительного) системы до постоянного значения – 600 мВ при рН 11…12.

Стехиометрическое соотношение C12/CN– равно 2,73, на практике это соотношение увеличивают. Для поддержания рН на нужном уровне добавляют известь (натриевую щелочь), которая нейтрализу- ет кислоту, выделяющуюся в результате различных окислительных реакций.

Окисление цианистых соединений хлором или гипохлоритами применимо при концентрации цианид-ионов не более 2,5 г/дм3 из-за возможности образования летучего токсичного хлорциана. Кроме того, использование хлорирования затруднено при наличии в стоках органических веществ.

На одной из канадских фабрик, использующих хлорирование сто- ков, где в хвостохранилише поступают растворы промывки и выще- лачивания цианированием огарков и пылей после обжига, шахтные воды, а также флотационная пульпа (хвосты флотации), растворы содержат от 7 (в шахтных водах) до 12000 (растворы цианирования пылей) мг/дм3 мышьяка и от 0,6 (в шахтных водах) до 500 (растворы цианирования пылей) мг/дм3 циан-ионов.

Установка хлорирования имеет три реактора. Обработку слива 5 %-ной известковой пульпой и раствором, на- сыщенным хлором, проводят в 1-м реакторе при постоянном пере- мешивании. Расход извести регулируется автоматически в зависимо- сти от рН в реакторе (оптимальная величина 10,5…11,5).

Узел приготовления пульпы извести состоит из бункера, питателя агитатора для приготовления пульпы и шламового насоса, произво- дительность которого зависит от величины рН. Хлорсодержаший раствор получают в хлораторе. Дозировки меняются автоматически в зависимости от величины окислительно-восстановительного потен- циала. Хлор доставляют в жидком виде в резервуарах емкостью 1 т.

Во 2-м реакторе при добавлении 20 %-ного раствора сульфата же- леза происходит осаждение мышьяка. Регулировка рН на уровне 8,5 достигается добавлением 98 %-ной H2SO4. Раствор сульфата железа готовят 1–2 раза в сутки.

247

## Страница 250

В 3-м реакторе, в который вводят 0,1 %-ный раствор анионного полиэлектролита, при перемешивании происходит отстаивание тон- ких взвесей, образующихся во 2-м реакторе. Для приготовления пульпы извести и растворов сульфата железа и анионного полиэлек- тролита используют часть слива после 3-го реактора.

Некоторые характеристики установок хлорирования (США): Производительность по исходным стокам 82,8 м3/ч Производительность по стокам после обработки 73,4 м3/ч Степень автоматизации 96 % Расход газообразного хлора 1,33 кг/м3

Расход NaOH 4,46 кг/м3

Эксплуатационные расходы 1,68 долл./м3

Достоинства метода хлорирования: – широко используется на многих предприятиях; – обработка всегда идет в щелочной среде; – реакции быстро и полностью снижают концентрацию цианид- ионов до величины 0,1 г/м3;

– удаляются токсичные металлы; – хлор как реагент легко доступен, технологичен, процесс легко контролировать;

– метод применим как к непрерывным, так и к периодическим процессам;

– низкие капитальные затраты; – метод относительно безопасный; – разлагаются роданид-ионы, тиосоли окисляются. Недостатки процесса хлорирования: – высокая стоимость реагентов, что является препятствием при необходимости полного окисления цианистых соединений;

– соблюдение особой точности при осуществлении контроля за уровнем рН для предотвращения образования хлорциана;

– контроль за остаточным содержанием газообразного хлора в водной среде, которое не должно превышать 1 мг/м3;

– резкое увеличение расхода хлора в сточных водах, содержащих аммиак, из-за образования хлорамина; повышенный расход хлора вызывают также медь и никель;

– возможность осаждения цианистых соединений металлов в слу- чае недостаточного перемешивания стоков. Анализ на свободный хлор будет показывать, что процесс окисления завершен, тогда как в действительности этого нет;

– отсутствие в этом процессе регенерации цианида;

248

## Страница 251

– обычно не разлагаются комплексные цианиды железа; – содержащиеся в стоках металлы не извлекаются, что, в принци- пе, должно предполагать направление стоков после хлорирования в отстойник.

11.4. Окисление пероксидом водорода

Этот метод сравнительно недавно стал использоваться в промыш- ленном масштабе. В основе метода лежат следующие реакции:

2–.

CN– + H2O CNO– + H2O2; CNO– + 2H2O2 NH4

+ + CO3

Для нормального их протекания необходим катализатор, такой, как Cu2+.

Разработанный в Германии окислительный процесс в настоящее время используется на ряде фабрик мира. На одной из фабрик, рабо- тающей по угольно-сорбционной технологии для извлечения золота, пероксид водорода добавляется прямо в хвостовую пульпу.
