Repository: root-0-0-0-0-chmod-x-dreams/nornikel-hypothesis-fabric

# Bundled case data for GraphRAG bootstrap

| Path | Contents |
|------|----------|
| `case/Пример 1–4/` | Excel LossForm |
| `case/Дополнительные материалы/md/<book>/` | Paragraph-chunked literature (5 books, ~5775 chunks) |
| `case/Дополнительные материалы/images/` | PNG/JPG для ссылок из MD (опционально, `make sync-data`) |
| `case/Схемы флотации/`, `case/Регламенты/` | PNG + VLM-транскрипты в `.md` (`scheme_caption` / `constraint_regulation`) |
| `literature/` | Monolithic book MD source (`## Страница N` format) |

Refresh from local hackathon case (optional):

```bash
make sync-data          # Excel + chunked dirs + literature + PNG + pics-to-md → MD

File: graphrag-service/data/literature/geokniga_metallurgiya_blagorodnyh_metallov_0.md (part 12 of 12)
# geokniga-metallurgiya-blagorodnyh-metallov_0
Разновидностью этого метода является прием, в соответствии с которым цианид селективно разлагается в присутствии тиоцианата. Реагент является смесью, содержащей 41 % Н2О2, 5…10 мг/дм3 фор- мальдегида и 5 мг/дм3 меди. Процесс ведут при рН 8,5…10 и темпе- ратуре 300 °С. В результате обработки содержание цианида в раство- ре уменьшается до 0,2 мг/дм3.

Горным бюро США на основе окисления пероксидом водорода разработан метод удаления из растворов тяжелых металлов и проч- ных цианистых комплексов. Метод включает реализацию трех по- следовательных стадий:

1) химического взаимодействия цианид-ионов с 2…3 моль/дм3 Н2О2 и 3…4 моль/дм3 тиосульфата (рН 8):

Н2О2 + S2O3

2– (H2O2 S2O3

2–;

2–); (H2O2 S2O3

2–) + CN– SCN– + H2O + SO4

2) осаждения и флокуляции осадка, для чего добавляют соль чет- вертичного аммониевого основания, сульфат двухвалентного железа и флокулянт (сепаран);

3) фильтрации. Отсюда видно, что недостатки метода заключаются в его сложно- сти и периодичности.

Для окисления цианидов испытаны также такие сильные окисли- тели пероксидного типа, как кислота Каро, надуксусная кислота,

249

## Страница 252

персульфат аммония, пербораты, перкарбонаты, органические перок- сидные соединения, а также перманганат калия и соединения хрома (VI) в виде отработанных гальванических растворов.

Общими недостатками этих соединений являются длительность и экзотермический характер реакций. Установлено, что ионы Сu2+ и Ni2+ являются хорошими катализаторами окисления пероксидами. Отмечено также каталитическое действие силикатов щелочных ме- таллов, в частности жидкого стекла. Остаточное содержание цианид- ионов после обработки пероксидами составляет 0,1…1 мг/дм3 и в среднем выше, чем при обработке гипохлоритом.

11.5. Обработка активными углями

Установлено, что цианид-ионы могут разлагаться активным углем в присутствии двухвалентной меди как катализатора; в результате образуются цианат-ионы. При дальнейшем добавлении катализатора происходит гидролиз цианатов до аммиака и углекислого газа. Для достижения максимальной эффективности обрабатываемый раствор должен содержать мало взвесей и небольшие концентрации метал- лов; процесс ведут при рН 6,5…8, непрерывном добавлении меди и избытке кислорода в растворе.

11.6. Обработка сульфидом железа

Фирма «Каминко» (Канада) разработала и использует метод разложения цианидов в свободной и растворенной формах с по- мощью сульфида железа. Обработка длится 15–60 мин. При рН 7…8,5 количество добавляемого сульфида должно в 3 раза пре- вышать количество общего цианида. Сульфид железа в виде осад- ка получают, смешивая сульфат железа с растворимым сульфи- дом; сульфидную суспензию добавляют прямо в обрабатываемую среду или раствор просачивается через слой сульфида железа. Время перколяции примерно 24 ч.

Метод позволяет снизить содержание компонентов в растворе по- сле его обработки, мг/дм3, до следующего количества:

– циан-ионов с 750 до 0,7; – меди с 50 до 0,3; – цинка со 155 до 0,04.

250

## Страница 253

11.7. Озонирование

Этот метод широко используют для обработки сточных вод, в ос- новном в целях дезинфекции и стерилизации. Озон получают, обра- батывая электрическим током воздух или кислород.

Скорость разложения цианистых комплексов зависит от их проч- ности – комплексные соединения никеля, цинка и меди окисляются легко, в то время как комплексы железа разлагаются с трудом даже при повышенных температурах. Отмечено, что скорость разложения цианидов растет при повышении щелочности и наличии в растворе ионов двухвалентной меди. Реакции разложения цианид-, цианат- и роданид-ионов следующие:

2CN– + 2О3 2CNO– + 2О2; 2CNО– + О3 + Н2О N2 + 2НСО3; 2SCN– + 2О3 + 2Н2О 2CN– + 2H2SO4.

Метод имеет ряд сложностей, главной из которых является труд- ность получения регламентированных значений ПДК цианида в сто- ках. Высока также стоимость капитальных затрат по сравнению с методом хлорирования, а повышение цен на электроэнергию увели- чивает эксплуатационные затраты. Вместе с тем метод используют на ряде золотоизвлекательных фабрик в Канаде.

11.8. Осаждение берлинской лазури

Метод основан на конверсии ионов CN– в ионы ферроцианида с помощью обработки раствора большим количеством (1 000 мг/дм3) сульфата трехвалентного железа. Итогом является выпадение в оса- док берлинской лазури:

4Fe3+ + 3[Fe(CN)6]4– Fe4[Fe(CN)6]3.

Концентрация общего цианида при экспериментах на синтетиче- ских растворах снижалась до 0,01 мг/дм3, однако для обработки за- водских растворов, содержащих более 100 мг/дм3 SCN–, метод ока- зался неэффективным.

11.9. Бактериальное окисление

Этот метод, в принципе, имеет преимущества перед обычными химическими методами как технического, так и экономического ха- рактера. Концентрация цианид-ионов (за исключением железа) при

251

## Страница 254

использовании этого метода может быть снижена практически до нулевой.

Биологическая обработка сточных вод успешно используется на одной из фабрик в США. На обработку поступают как стоки текуще- го производства, так и воды из хвостохранилиша. Разница темпера- тур этих растворов может достигать 50°, значения рН для заводских стоков 5…5,6, а для вод хвостохранилища – 7…9,5.

Процесс осуществляют в две стадии: на первой стадии происхо- дит окисление цианид- и роданид-ионов до СО3

2–, SO4 2– и NH4 + с ис- пользованием природных микроорганизмов, адаптированных к циа- ниду и роданиду; на второй стадии используют анаэробные бактерии Нитросомонас и Нитробактер для перевода NH3 в NO3

–-форму. Раз- ложение цианид- и роданид-ионов заканчивается в первых 24 кон- такторах (всего их 48), металлы после деструкции комплексов абсор- бируются бактериями.

Соду и фосфорную кислоту добавляют для обеспечения питатель- ной среды для бактерий при нитрификации, в качестве флокулянта при сгущении используют хлорид двухвалентного железа.

Контактор состоит из пластмассового корпуса, крышки и 5 при- водных дисков диаметром 3,65 м. Частота вращения дисков от 0,5 до 1,5 мин–1. Единовременная загрузка биомассы в контактор – 18 кг. Метод позволяет снизить содержание компонентов в растворе по- сле его обработки до следующих величин, мг/дм3:

– циан-ионов ... с 2 до 0,3; – роданида с 50 до 0,1; – меди с 1 до 0,05.

11.10. Обработка сернистым газом

Способ обезвреживания цианидов фирмы ИНКО (Канада) вклю- чает обработку раствора смесью сернистого газа с воздухом в каче- стве окислителя, известью – в качестве регулятора рН и раствором, содержащим медь, в качестве катализатора.

Метод очистки стоков сернистым газом включает барботаж га- зовоздушной смесью с содержанием 2–5 % SO2 через очищаемые стоки в смесительном резервуаре в течение 10–30 мин. При этом под воздействием сернистого газа и кислорода воздуха происходит окисление цианида до цианата, который в несколько тысяч раз ме- нее токсичен:

CN– + О2 + SO2 + Н2О CNO– + H2SO4.

252

## Страница 255

Еще одним преимуществом процесса является избирательное уда- ление CN–-ИОНОВ по сравнению с CSN–-ионами, которые менее ток- сичны, чем цианид, однако, как правило, присутствуют в промыш- ленных стоках в больших количествах. При хлоринации и озониро- вании такая избирательность отсутствует, что приводит к высоким расходам реагентов.

Отличием процесса ИНКО от обычного процесса осаждения не- растворимых цианидов является то, что осаждается только комплекс железа, а остальные цианистые соединения (включая свободный цианид) разлагаются за счет окисления.

Стоки некоторых золотоизвлекательных фабрик содержат доста- точное количество меди, используемой в процессе ИНКО как катали- затор. Если меди в стоках нет или ее мало, добавляют сульфат меди. Процесс ИНКО позволяет снижать концентрацию простых и слож- ных цианидов в растворе до 0,1 мг/дм3.

Степень окисления в процессе ИНКО составляет 99,9 %, включая комплексные цианиды цинка, меди, никеля, кобальта, а также фер- роцианиды, которые не разрушаются при обработке стоков хлором в щелочной среде. При добавлении извести до рН 7…10 металлы оса- ждаются в виде гидроксидов.

Расход реагентов на 1 кг цианидов составляет в среднем 3,1 кг SO2 и 5,2 кг Са(ОН)2.

В раствор вводится смесь сернистого газа (2–5 %) с воздухом, концентрация меди в растворе – 50 мг/дм3, рН 9…10.

На практике для удаления цианидов используют два реактора, распределение газо-воздушной смеси осуществляют с помощью флотационных устройств. Воздух с добавленным к нему сернистым газом или бедные обжиговые газы, содержащие около 1 % SO2, по- дают в реакторы с помощью воздуходувки. Процесс позволяет сни- жать концентрацию цианид-ионов в промышленных растворах с 600…900 до 1 мг/дм3. Степень использования сернистого газа дости- гает 80 %, остаточная концентрация металлов в растворах не превы- шает 1 мг/дм3.

В качестве «носителя» сернистого газа могут быть использованы сульфит и мета-бисульфит натрия.

В этом случае растворы обрабатывают в одном реакторе с добав- лением воздуха, сульфита и пиросульфита натрия. Эти соли натрия являются источником сернистого газа и щелочи, необходимой для нейтрализации. Обработанный раствор смешивают с промытыми твердыми хвостами во втором агитаторе, куда также добавляют реа-

253

## Страница 256

генты. После отстаивания в хвостохранилище, где происходит еще процесс естественного разложения цианидов, сточные воды сбрасы- вают в реку.

11.11. Подкисление

Этот способ, известный как метод Миллс – Кроу, заключается в том, что раствор, содержащий цианиды, подкисляют серной кисло- той и выделяющуюся синильную кислоту улавливают в адсорберах (температура кипения HCN составляет 26,5 °С при давлении 100 кПа), после чего переводят в форму цианида натрия для возврата в процесс. Ферроциа-ниды и роданиды при этом не разлагаются, од- нако могут быть полностью осаждены связыванием в комплексы с медью или цинком.

Этот метод используют уже более 40 лет, и он позволяет регене- рировать свыше 90 % цианида.

Подкисление растворов с одновременной аэрацией дает возмож- ность снизить содержание цианидов в стоках до приемлемых значе- ний 0,1 мг/дм3. При повторной нейтрализации кислых растворов осаждаются мышьяк, медь, никель и цинк.

Если в исходных растворах высока концентрация тяжелых метал- лов, кальция, сульфатов и роданидов, то они проявляют тенденцию к осаждению в кислой среде. Поэтому такие стоки фильтруют до их поступления на аэрацию для предотвращения заиливания аппарату- ры колонного типа. Требуемая сбросная концентрация цианидов дос- тигается за 2–4 ч при рН 2,5…3.

Процесс характеризуется следующими реакциями: – при подкислении (на примере цианида никеля)

Na2Ni(CN)4 + 2H2SO4 + xH2O Ni(CN)2 xH2O + 2HCN + Na2SO4;

– при аэрации

Na2Ni(CN)4 + 2H2SO4 NiSO4 + 4HCN + Na2SO4.

Расход серной кислоты при использовании метода составляет 0,9 кг/т обрабатываемого раствора, расход извести (при нейтрализа- ции) – 0,5 кг/т. Растворимые соединения, остающиеся в растворе по- сле очистки, содержат только ионы SO4

2–, SO3 2– и Са2+. Роданид-ионы выводятся из раствора в виде осадка CuSCN.

254

## Страница 257

11.12. Электрохимическая обработка

Этот способ разложения цианистых соединений (кроме ферро- цианида) имеет три разновидности:

1) электровосстановление (Ме – металл)

–n+2 + 2e Me2+ + nCN–;

Me(CN)n

2) электроокисление

CN– – e СN0; 2СN0 (CN)2; (CN)2 + 2ОН– CN– + OCN– + Н2О;

3) электрохлоринация на аноде на катоде Cl– – e Cl0 H2O + e H0 + OH–

2Cl0 Cl2 2H0 H2 При электровосстановительном методе комплексные цианиды диссоциируют, в результате металлы осаждаются, а цианид регене- рируется.

Электрохлоринация может быть применена, если в исходном рас- творе имеются хлориды.

В промышленном масштабе обычно используют 2-й и 3-й вариан- ты.

При электрохимическом обезвреживании разрушение цианидов осуществляют непосредственным анодным окислением или анодным окислением в присутствии NaCl. Оптимальные параметры непосред- ственного анодного окисления цианидов: плотность тока 150…300 А/м2, продолжительность около 20 ч, анод из графита, свинца или магнетита. При окислении в присутствии NaCl концен- трация хлорид-ионов должна в 3–5 раз превышать концентрацию цианидов; анод – платиновый, катод – из нержавеющей стали. Выход по току 60–80 % при расходе энергии 15 кВт ч/кг цианидов, опти- мальная величина рН 10,5. Скорость процесса окисления уменьшает- ся с уменьшением концентрации цианидов, при исходном содержа- нии цианидов 20 г/м3 продолжительность электролиза 3–3,5 ч. При очень высокой концентрации цианидов в воде требуется комбиниро- ванная очистка: электрохимическое окисление с последующим хло- рированием.

255

## Страница 258

11.13. Ионообменная сорбция

Использование этого метода позволяет снизить концентрацию цианид- и роданид-ионов до 0,1…1 мг/дм3 (анионит Эмберлайт IRA- 400), извлекать сорбцией до 99 % меди, никеля и цинка (катионит Эмберлайт IRC-420) и регенерировать цианид.

При проведении опытных испытаний канадской фирмой «Кен- мет» обрабатываемый раствор последовательно проходил через ба- тареи из четырех анионо- и двух катионообменных колонн с непод- вижным слоем смолы. В анионообменной секции происходила сорб- ция металлосодержащих комплексов и свободного цианида. При де- сорбции 1 %-ной H2SO4 комплексы разлагались и элюат, содержа- щий металлы и синильную кислоту, пропускали через катионооб- менную секцию, где металлы сорбировались. Синильная кислота, проходя через колонны, поглощалась щелочью с образованием NaCN. Десорбцию металлов из катионообменной смолы проводили раствором NaCl. После испытаний метода в непрерывном режиме на цианидсодержащих стоках шести канадских золотоизвлекательных фабрик было определено, что промышленная реализация сдержива- ется экономическими и некоторыми технологическими причинами, процесс вместе с тем отнесен к разряду перспективных.

Для обезвреживания цианистых стоков предложены также мето- ды, основанные на обработке альдегидами, высокотемпературном сжигании и радиолизе.

11.14. Очистка от мышьяка

Для обезвреживания мышьяксодержащих стоков золотоизвлека- тельных фабрик разработан ряд методов, включая осаждение (сооса- ждение), сорбцию на различных природных и синтетических ионо- обменниках и жидкостную экстракцию. Вместе с тем в промышлен- ном масштабе используют только осадительные методы. В частно- сти, осаждение мышьяка известью при рН 12 позволяет снизить его концентрацию в стоках до 1 мг/дм3, однако образующиеся осадки Ca3(AsО4)2 и Ca3(AsO4)2·H2O в естественных условиях разлагаются.

Показано, что в хвостохранилищах скорость разложения можно контролировать по удельной скорости выделения углекислого газа, составляющей 10 моль/(м2 ·год). Примерно аналогичный уровень ос- таточной концентрации мышьяка получают, обрабатывая стоки сме- сью солей двух- и трехвалентного железа, последующее аэрирование

256

## Страница 259

и нейтрализация стоков известью до рН 7…8 позволяют снизить со- держание мышьяка до 1 мг/дм3.

Модификацией этого метода является осаждение мышьяка в виде соединения, содержащего фосфаты и арсенаты, при рН 8,2…9,8.

3–

Перспективными для стоков золотоизвлекательных предприятий являются способы осаждения мышьяка в виде арсената бария, а так- же сульфида путем добавления H2S или NaHS. Растворимость суль- фида мышьяка при рН < 4 мала (0,001 мг/дм3), при значениях рН >4 растворимость растет из-за образования комплексного аниона As3S6

Сделан вывод о том, что только три соединения в результате не- посредственной обработки позволяют снизить содержание мышьяка в стоках до уровня ПДК: Ba3(AsО4)2, CaPO4·AsO4 и As2S3.

11.15. Оборотное водоснабжение

Проблема обезвреживания сточных вод во многих случаях реша- ется значительно проще при обработке руд с оборотным использова- нием вод. Оборотное водоснабжение – основной способ сокращения расхода чистой воды на обработку руд. Таким образом, вопросы обезвреживания сточных вод и оборотного использования вод взаи- мосвязаны. Полный водооборот заключается в обезвреживании и сбросе всех сточных вод в хвостохранилище с последующим возвра- том слива хвостохранилища в технологический процесс.

Полного или частичного обезвреживания сточных вод можно дос- тичь их смешиванием со сточными водами других предприятий, твердыми отходами или природными веществами.

Так, щелочные сточные воды можно нейтрализовать кислыми (шахтными) водами, а также дымовыми газами; для обезвреживания сточных вод целесообразно использовать золу ТЭЦ, шлаки, отходы алюминиевой промышленности, глинистые шламы.

В процессе обработки руд часто образуются сточные воды двух видов: сильно- и слабозагрязненные. Эти сточные воды перед обез- вреживанием можно объединять, снижая тем самым концентрацию вредных веществ в сильно загрязненных сточных водах. Но чаще для сильно загрязненных сточных вод целесообразнее организовывать локальную очистку.

257

## Страница 260

Библиографический список

Авдюков В.И. Специальные методы обогащения. Кучное выщела- чивание золотосодержащих руд (технология выщелачивания). Алма- ты: КазНТУ, 1997. Ч. 2. 46 с. Ч. 3. 48 с.

Бочаров В.А., Игнаткина В.А. Технология обогащения золотосо- держащего сырья. М.: Руда и металлы, 2003. 407 с.

Ивановский М.Д., Стрижко Л.С. Металлургия благородных ме- таллов и проектирование цехов. М.: МИСиС, 1980. 60 с.

Котляр Ю.А., Меретуков М.А., Стрижко Л.С. Металлургия бла- городных металлов. М.: МИСиС, 2005. Кн. 1. 431 с. Кн. 2. 391 с.

Лодейщиков В.В. Извлечение золота из упорных руд и концентра- тов. М.: Недра, 1968. 203 с.

Металлургия благородных металлов / И.Н. Масленицкий, Л.В. Чугаев., В.Ф. Борбат и др. М.: Металлургия, 1987. 432 с.

Меретуков М.А., Орлов А.М. Металлургия благородных металлов. Зарубежный опыт. М.: Металлургия, 1991. 415 с.

Плаксин И.Н. Металлургия благородных металлов. М.: ГНТИ, 1958. 366 с. Стрижко Л.С. Металлургия золота и серебра. М.: МИСиС, 2001. 333 с.

258

## Страница 261

РОМАНТЕЕВ Юрий Павлович

МЕТАЛЛУРГИЯ БЛАГОРОДНЫХ МЕТАЛЛОВ

Учебное пособие

Редактор Г.С. Петренко

Компьютерная верстка А.В. Калинкиной

Подписано в печать 28.11.06 Бумага офсетная

Формат 60 × 90 1/16 Печать офсетная Уч.-изд. л. 16,19

Рег. № 843 Тираж 250 экз. Заказ 1215

Московский государственный институт стали и сплавов, 119049, Москва, Ленинский пр-т, 4

Издательство «Учеба» МИСиС, 117419, Москва, ул. Орджоникидзе, 8/9 Тел.: 954-73-94, 954-19-22

Отпечатано в типографии издательства «Учеба» МИСиС, 117419, Москва, ул. Орджоникидзе, 8/9
